Repository: i-MEET/boar

# BOAR : Bayesian Optimization for Automated Research

## Institution
Institute Materials for Electronics and Energy Technology (i-MEET) \
University of Erlangen-Nuremberg (FAU) \
Erlangen, Germany

## Description
This repository contains the code to run the BOAR. BOAR is a Bayesian optimization procedure that can be use for two objectives:
1. to optimize the parameters of a simulation to fit experimental data.
2. to optimize the processing conditions in a self-driving experimental set-up.
BOAR is based on the [scikit-learn](https://scikit-learn.org/stable/) and uses the [skopt.optimizer](https://scikit-optimize.github.io/stable/modules/generated/skopt.Optimizer.html) to perform a Bayesian Optimization on a surrogate model of the objective function constructed with Gaussian Process Regression.

## Repository Folder Structure
    .
    ├── Main                             # Main directory, place Notebooks here to run them
        ├── boar                         # Main directory for the BOAR codes
            ├── core                     # Directory with the multi-objective optimization codes
            ├── agents                   # Directory with the different experimental agents
            ├── dynamic_utils            # Directory with the different utility functions to solve rate equations
            ├── SIMsalabim_utils         # Directory with the different utility functions to run SIMsalabim, the drift-diffusion simulator
        ├── Notebooks                    # Contains clean versions of the Notebooks, Notebooks need to be moved to the main directory to be used         
        ├── Example_Data                 # Contains some example data for the notebooks
        ├── test                         # Contains the codes for testing BOAR
    └── README.md

### With pip
To install the BOAR, you need to clone the repository and install the requirements. The requirements can be installed with the following command:

```
pip install -r requirements.txt
```

### With conda
To install the BOAR, you need to clone the repository and install the requirements. The requirements can be installed with the following command:

```
conda create -n boar 
conda activate boar
conda install --file requirements.txt
```

Note: If you plan on using all the i-MEET repositories you can use the requirements_main.txt file to install all the requirements at once.

### Drift-diffusion agent
The drift-diffusion agent uses the [SIMsalabim](https://github.com/kostergroup/SIMsalabim) package to run the drift-diffusion simulations.
If you plan on using the drift-diffusion agent, you need to install SIMsalabim. Note that the drift-diffusion agent can only be used on Linux to run the simulations in parallel and it has not been tested on Windows. However, all the other agents and functionalities of the BOAR can be used on Windows.

#### SIMsalabim
All the details to install SIMsalabim are detailed in the [GitHub repository](https://github.com/kostergroup/SIMsalabim). To make sure that you are running the latest version of SIMsalabim, check regularly the repository.

#### Parallel simulations
On Linux, you have the option to run the simulations in parrallel. Sadly, not on windows (yet).
To be able to run simulations in parrallel efficiently and with any threading or multiprocessing from python we use the `parallel` from the [GNU prallel](https://www.gnu.org/software/parallel/) project.
To install on linux run:
```
sudo apt update
sudo apt install parallel
```
You can also use [Anaconda](https://anaconda.org/):
```
conda install -c conda-forge parallel
```
To test is the installation worked by using by running the following command in the terminal:
```
parallel --help
```
It is also possible to use the `parmap` package to run the simualtions in parallel. To switch, use the `run_multiprocess_simu` instead of `run_parallel_simu` in the `RunSimulation` function in `/VLC_units/Simulation/RunSim.py` folder. However, this does not work on Ubuntu version 22.04 but seems to work on older versions.

## Disclaimer
This repository is still under development. If you find any bugs or have any questions, please contact us.

File: Example_Data/Frederik/Pero 2 Targets Refinement_cpg_20be5735453b4cf784df4d97d6890fb2.csv
status,iteration,batch_number,Ma fraction - Viperlab Pero Processing 2 Targets [prm_025a95d2562d4a6d93736733de5395a5],Spin speed (RPM) - Viperlab Pero Processing 2 Targets [prm_4add76526734486191ae301dc38da69e],Spin duration High Speed - Viperlab Pero Processing 2 Targets [prm_50ff9473dba84f4181213e96cd7c73a7],Fa fraction - Viperlab Pero Processing 2 Targets [prm_7b760a083f414038a1aad4c91dca0401],Cs fraction - Viperlab Pero Processing 2 Targets [prm_8cb392134c7f48258e3629ac01ee6b4b],Spin duration Antisolvent - Viperlab Pero Processing 2 Targets [prm_afbe502412124436bffe6bba93a0ec48],FWHM [obj_9acb4738c3d8462185f1843e3ae47e0f],PLQY [obj_d73a2a0096ce4938bef74af27e57ba75],merit,updated_date
ok,0,0,0.89,2150.0,50.4,0.03,0.08,14.2,51.15,3.65,0.5441328806381304,2023-06-27T11:04:13.209697Z
ok,0,1,0.21,2975.0,51.6,0.72,0.07,6.4,48.35,10.49,0.4845287384116672,2023-06-27T11:04:13.216296Z
ok,0,2,0.89,2150.0,51.1,0.025,0.085,8.4,49.25,2.66,0.5527597959603816,2023-06-27T11:04:13.222069Z
ok,0,3,0.885,2150.0,56.4,0.03,0.085,13.6,51.75,1.71,0.5610381490473902,2023-06-27T11:04:13.228818Z
ok,0,4,0.895,2550.0,50.5,0.03,0.075,11.4,49.7,2.03,0.5582496511654504,2023-06-27T11:04:13.234647Z
ok,0,5,0.905,2150.0,58.6,0.02,0.075,7.5,52.65,1.88,0.5595567595476097,2023-06-27T11:04:13.240562Z
ok,0,6,0.785,2125.0,50.5,0.125,0.09,13.7,50.5,0.0,0.5759391846040061,2023-06-27T11:04:13.246273Z
ok,0,7,0.9,2950.0,55.6,0.02,0.08,8.3,52.1,2.82,0.5513655470194115,2023-06-27T11:04:13.251619Z
ok,0,8,0.045,2700.0,55.0,0.95,0.005,10.0,49.05,30.07,0.31390752426047613,2023-06-27T11:04:13.256806Z
ok,0,9,0.05,2700.0,55.1,0.95,0.0,10.0,50.6,46.24,0.173001240663706,2023-06-27T11:04:13.262041Z
ok,0,10,0.05,2700.0,54.9,0.95,0.0,10.0,50.35,38.55,0.2400123303890717,2023-06-27T11:04:13.268725Z
ok,0,11,0.05,2700.0,55.0,0.945,0.005,10.0,47.65,25.73,0.35172652678428457,2023-06-27T11:04:13.273942Z
ok,0,12,0.055,2700.0,55.0,0.945,0.0,10.0,49.8,30.58,0.30946335576113465,2023-06-27T11:04:13.279315Z
ok,0,13,0.045,2700.0,55.0,0.955,0.0,10.0,53.05,25.45,0.3541664624309819,2023-06-27T11:04:13.284767Z
ok,0,14,0.045,2700.0,54.9,0.95,0.005,10.0,47.7,29.66,0.31748028717171156,2023-06-27T11:04:13.291133Z
ok,0,15,0.045,2700.0,55.1,0.95,0.005,10.0,49.9,55.12,0.09562042443987681,2023-06-27T11:04:13.296680Z
ok,1,0,0.835,2875.0,59.2,0.13,0.035,12.7,46.75,2.39,0.5551125910482683,2023-06-27T15:25:26.151730Z
ok,1,1,0.74,2025.0,58.9,0.225,0.035,13.1,47.8,4.07,0.5404729771680843,2023-06-27T15:25:26.158308Z
ok,1,2,0.195,2050.0,57.4,0.775,0.03,11.5,50.35,9.04,0.4971641194392069,2023-06-27T15:25:26.164444Z
ok,1,3,0.19,2075.0,56.8,0.775,0.035,11.3,50.35,9.21,0.49568272993942636,2023-06-27T15:25:26.170360Z
ok,1,4,0.73,2050.0,52.6,0.24,0.03,11.7,47.55,4.43,0.5373359170509021,2023-06-27T15:25:26.176056Z
ok,1,5,0.74,2850.0,58.3,0.22,0.04,11.6,47.7,5.05,0.5319332024046436,2023-06-27T15:25:26.183682Z
ok,1,6,0.745,2325.0,57.7,0.22,0.035,6.6,47.85,3.83,0.5425643505795392,2023-06-27T15:25:26.190492Z
ok,1,7,0.74,2850.0,53.4,0.225,0.035,5.6,47.5,6.02,0.5234805682000138,2023-06-27T15:25:26.196542Z
ok,1,8,0.04,2700.0,55.1,0.95,0.01,10.0,49.5,31.77,0.299093629262671,2023-06-27T15:25:26.204788Z
ok,1,9,0.045,2700.0,55.2,0.95,0.005,10.0,48.55,24.12,0.3657561567527941,2023-06-27T15:25:26.214664Z
ok,1,10,0.045,2700.0,55.3,0.95,0.005,10.0,49.05,30.32,0.3117290102902107,2023-06-27T15:25:26.222702Z
ok,1,11,0.04,2700.0,55.2,0.95,0.01,10.0,52.65,32.89,0.2893338866758817,2023-06-27T15:25:26.230562Z
ok,1,12,0.045,2700.0,55.4,0.95,0.005,10.0,46.8,19.28,0.40793218721713354,2023-06-27T15:25:26.238328Z
ok,1,13,0.035,2700.0,55.1,0.95,0.015,10.0,47.4,28.02,0.331771338816653,2023-06-27T15:25:26.245105Z
ok,1,14,0.04,2700.0,55.3,0.95,0.01,10.0,49.5,23.56,0.37063602804618884,2023-06-27T15:25:26.251388Z
ok,1,15,0.045,2725.0,55.1,0.95,0.005,10.0,50.5,19.47,0.4062765165997318,2023-06-27T15:25:26.257735Z
ok,2,0,0.865,2475.0,53.5,0.075,0.06,7.8,50.1,3.2,0.5480542057846081,2023-06-29T09:55:36.408346Z
ok,2,1,0.81,2425.0,58.3,0.09,0.1,13.2,51.15,3.34,0.5468342379612594,2023-06-29T09:55:36.414600Z
ok,2,2,0.14,2425.0,58.2,0.77,0.09,5.3,48.9,18.4,0.415600556392468,2023-06-29T09:55:36.420317Z
ok,2,3,0.165,2525.0,56.1,0.74,0.095,12.2,48.1,14.57,0.44897539041693485,2023-06-29T09:55:36.427292Z
ok,2,4,0.715,2475.0,59.7,0.19,0.095,6.6,50.75,5.43,0.5286218611698402,2023-06-29T09:55:36.433234Z
ok,2,5,0.165,2525.0,52.1,0.74,0.095,10.8,49.05,21.95,0.3846656580146984,2023-06-29T09:55:36.439068Z
ok,2,6,0.13,2450.0,58.1,0.77,0.1,12.0,48.75,7.07,0.5143308095248987,2023-06-29T09:55:36.445394Z
ok,2,7,0.825,2250.0,57.3,0.11,0.065,10.7,50.8,3.18,0.5482284869022294,2023-06-29T09:55:36.450786Z
ok,2,8,0.05,2700.0,55.1,0.95,0.0,9.9,48.05,51.39,0.12812385287623748,2023-06-29T09:55:36.456677Z
ok,2,9,0.05,2700.0,55.1,0.95,0.0,10.1,49.9,30.43,0.3107704641432939,2023-06-29T09:55:36.462150Z
ok,2,10,0.05,2700.0,55.1,0.95,0.0,10.2,46.85,32.45,0.293168071263549,2023-06-29T09:55:36.467416Z
ok,2,11,0.05,2700.0,55.1,0.95,0.0,9.8,49.6,56.51,0.08350788676520084,2023-06-29T09:55:36.473408Z
ok,2,12,0.05,2675.0,55.1,0.95,0.0,10.0,48.2,45.26,0.18154101542714665,2023-06-29T09:55:36.479037Z
ok,2,13,0.05,2675.0,55.1,0.95,0.0,9.9,50.1,34.76,0.2730386021782961,2023-06-29T09:55:36.484635Z
ok,2,14,0.05,2675.0,55.1,0.95,0.0,10.1,49.6,55.37,0.09344191046961133,2023-06-29T09:55:36.490304Z
ok,2,15,0.05,2675.0,55.1,0.95,0.0,10.2,50.5,49.34,0.1459876674324143,2023-06-29T09:55:36.496161Z
ok,3,0,0.76,2625.0,52.9,0.175,0.065,13.5,48.55,5.58,0.5273147527876809,2023-07-03T07:37:12.872923Z
ok,3,1,0.935,2425.0,51.5,0.02,0.045,14.6,52.0,3.37,0.5465728162848276,2023-07-03T07:37:12.879630Z
ok,3,2,0.02,2025.0,52.2,0.915,0.065,14.5,46.7,9.93,0.48940860970506184,2023-07-03T07:37:12.886103Z
ok,3,3,0.25,2575.0,50.1,0.71,0.04,14.7,48.3,9.53,0.49289423205748656,2023-07-03T07:37:12.892224Z
ok,3,4,0.07,2025.0,58.2,0.865,0.065,6.8,48.6,4.19,0.5394272904623569,2023-07-03T07:37:12.898384Z
ok,3,5,0.775,2825.0,54.3,0.16,0.065,9.5,51.85,5.02,0.5321946240810755,2023-07-03T07:37:12.905265Z
ok,3,6,0.77,2000.0,54.3,0.175,0.055,5.4,50.75,5.95,0.524090552111688,2023-07-03T07:37:12.911593Z
ok,3,7,0.775,2325.0,54.4,0.165,0.06,12.2,51.15,5.67,0.5265304877583853,2023-07-03T07:37:12.917522Z
ok,3,8,0.05,2700.0,55.1,0.95,0.0,9.7,50.8,44.21,0.19069077410226157,2023-07-03T07:37:12.923172Z
ok,3,9,0.05,2700.0,55.1,0.95,0.0,9.6,49.1,39.14,0.23487103741924517,2023-07-03T07:37:12.928964Z
ok,3,10,0.05,2725.0,55.1,0.95,0.0,9.8,50.6,47.15,0.16507144981193975,2023-07-03T07:37:12.934636Z
ok,3,11,0.05,2750.0,55.1,0.95,0.0,9.8,51.95,43.03,0.20097336004191457,2023-07-03T07:37:12.940290Z
ok,3,12,0.05,2725.0,55.1,0.95,0.0,9.7,50.6,33.84,0.2810555335888729,2023-07-03T07:37:12.946028Z
ok,3,13,0.05,2700.0,55.2,0.95,0.0,9.8,50.4,34.39,0.276262802854289,2023-07-03T07:37:12.951428Z
ok,3,14,0.05,2750.0,55.1,0.95,0.0,9.7,49.45,41.09,0.21787862845117453,2023-07-03T07:37:12.956968Z
ok,3,15,0.05,2700.0,55.2,0.95,0.0,9.7,51.45,36.9,0.25439052259282374,2023-07-03T07:37:12.963561Z
ok,4,0,0.08,3000.0,53.2,0.825,0.095,9.1,47.95,1.72,0.5609510084885796,2023-07-11T15:18:23.895116Z
ok,4,1,0.085,2175.0,53.0,0.875,0.04,9.1,47.15,7.3,0.5123265766722546,2023-07-11T15:18:23.902549Z
ok,4,2,0.12,2950.0,51.3,0.855,0.025,13.6,47.75,18.88,0.4114178095695583,2023-07-11T15:18:23.912468Z
ok,4,3,0.16,2950.0,50.1,0.815,0.025,7.3,48.15,20.31,0.39895670965963986,2023-07-11T15:18:23.921945Z
ok,4,4,0.13,3000.0,51.1,0.84,0.03,14.1,48.05,8.31,0.503525380232382,2023-07-11T15:18:23.931175Z
ok,4,5,0.71,2275.0,51.6,0.265,0.025,7.9,48.65,16.23,0.4345100576543721,2023-07-11T15:18:23.938647Z
ok,4,6,0.09,2950.0,50.8,0.88,0.03,9.1,48.0,15.11,0.44426980024116147,2023-07-11T15:18:23.945011Z
ok,4,7,0.01,2250.0,59.2,0.895,0.095,9.1,50.75,0.8,0.5689679398991566,2023-07-11T15:18:23.955248Z
ok,4,8,0.05,2650.0,55.1,0.95,0.0,10.1,58.7,43.62,0.1958320670720881,2023-07-11T15:18:23.961382Z
ok,4,9,0.05,2700.0,55.0,0.95,0.0,9.8,48.35,50.82,0.13309086472844275,2023-07-11T15:18:23.967480Z
ok,4,10,0.055,2700.0,55.1,0.945,0.0,9.8,48.25,29.91,0.3153017732014461,2023-07-11T15:18:23.973337Z
ok,4,11,0.06,2700.0,55.1,0.94,0.0,9.8,51.55,46.48,0.1709098672522512,2023-07-11T15:18:23.979125Z
ok,4,12,0.065,2700.0,55.1,0.935,0.0,9.8,47.55,36.46,0.2582247071804909,2023-07-11T15:18:23.985010Z
ok,4,13,0.07,2700.0,55.1,0.93,0.0,9.8,47.9,17.18,0.4262317045673635,2023-07-11T15:18:23.990816Z
ok,4,14,0.05,2675.0,55.2,0.95,0.0,10.1,48.45,32.3,0.29447517964570824,2023-07-11T15:18:23.996361Z
ok,4,15,0.05,2675.0,55.1,0.95,0.0,10.3,55.85,46.61,0.16977703998771312,2023-07-11T15:18:24.002314Z
ok,5,0,0.905,2025.0,59.9,0.08,0.015,10.6,48.65,14.43,0.4501953582402835,2023-07-12T14:15:25.151687Z
ok,5,1,0.92,2100.0,54.3,0.065,0.015,8.2,48.7,18.62,0.4136834640986343,2023-07-12T14:15:25.160598Z
ok,5,2,0.87,2350.0,59.5,0.115,0.015,5.6,47.65,24.93,0.3586977714891341,2023-07-12T14:15:25.168618Z
ok,5,3,0.925,2075.0,59.5,0.065,0.01,12.8,47.95,18.3,0.4164719619805742,2023-07-12T14:15:25.175260Z
ok,5,4,0.28,2200.0,59.6,0.705,0.015,5.4,48.65,60.83,0,2023-07-12T14:15:25.181497Z
ok,5,5,0.915,2550.0,58.0,0.06,0.025,12.5,48.7,19.38,0.4070607816290274,2023-07-12T14:15:25.189627Z
ok,5,6,0.925,2150.0,59.8,0.055,0.02,5.7,49.7,15.14,0.4440083785647296,2023-07-12T14:15:25.197889Z
ok,5,7,0.195,2800.0,59.4,0.705,0.1,14.4,56.0,1.68,0.5612995707238221,2023-07-12T14:15:25.205813Z
ok,5,8,0.05,2700.0,54.9,0.95,0.0,9.8,51.95,17.48,0.4236174878030448,2023-07-12T14:15:25.213908Z
ok,5,9,0.05,2700.0,54.8,0.95,0.0,9.8,50.65,20.2,0.3999152558065566,2023-07-12T14:15:25.224033Z
ok,5,10,0.05,2700.0,54.7,0.95,0.0,9.8,54.35,22.58,0.3791758028096294,2023-07-12T14:15:25.231056Z
ok,5,11,0.05,2700.0,54.6,0.95,0.0,9.8,52.85,24.5,0.3624448155179907,2023-07-12T14:15:25.237534Z
ok,5,12,0.05,2675.0,55.0,0.95,0.0,9.8,51.35,26.93,0.3412696597270104,2023-07-12T14:15:25.243772Z
ok,5,13,0.05,2725.0,55.0,0.95,0.0,9.8,53.35,25.51,0.35364361907811814,2023-07-12T14:15:25.249703Z
ok,5,14,0.05,2675.0,55.1,0.95,0.0,10.4,54.7,26.97,0.3409210974917679,2023-07-12T14:15:25.257139Z
ok,5,15,0.05,2700.0,54.5,0.95,0.0,9.8,50.9,31.8,0.2988322075862392,2023-07-12T14:15:25.265920Z
ok,6,0,0.85,2800.0,55.8,0.065,0.085,5.8,49.45,5.01,0.5322817646398862,2023-07-13T11:32:17.499662Z
ok,6,1,0.115,2350.0,53.4,0.81,0.075,6.0,47.85,10.78,0.48200166220615925,2023-07-13T11:32:17.508166Z
ok,6,2,0.12,2525.0,57.6,0.825,0.055,5.7,50.5,3.47,0.5457014106967215,2023-07-13T11:32:17.514239Z
ok,6,3,0.105,2425.0,56.5,0.825,0.07,12.6,51.0,1.42,0.5635652252528982,2023-07-13T11:32:17.522083Z
ok,6,4,0.115,2050.0,57.0,0.81,0.075,12.5,56.95,0.0,0.5759391846040061,2023-07-13T11:32:17.532320Z
ok,6,5,0.84,2300.0,52.5,0.075,0.085,11.8,391.55,0.0,1,2023-07-13T11:32:17.539037Z
ok,6,6,0.125,2300.0,53.1,0.8,0.075,5.8,53.8,0.0,0.5759391846040061,2023-07-13T11:32:17.544914Z
ok,6,7,0.845,2650.0,51.5,0.07,0.085,11.7,64.73,0.0,0.5759391846040061,2023-07-13T11:32:17.550573Z
ok,6,8,0.28,2200.0,59.6,0.705,0.015,5.3,45.8,23.25,0.373337385369318,2023-07-13T11:32:17.556442Z
ok,6,9,0.28,2200.0,59.5,0.705,0.015,5.4,46.35,25.25,0.35590927360719427,2023-07-13T11:32:17.562547Z
ok,6,10,0.28,2225.0,59.6,0.705,0.015,5.4,45.7,24.87,0.3592206148419978,2023-07-13T11:32:17.568384Z
ok,6,11,0.28,2200.0,59.7,0.705,0.015,5.4,47.3,20.68,0.395732508983647,2023-07-13T11:32:17.574385Z
ok,6,12,0.28,2200.0,59.6,0.705,0.015,5.5,46.6,21.28,0.39050407545500987,2023-07-13T11:32:17.580215Z
ok,6,13,0.28,2175.0,59.6,0.705,0.015,5.4,47.1,17.26,0.4255345800968784,2023-07-13T11:32:17.586807Z
ok,6,14,0.28,2200.0,59.4,0.705,0.015,5.4,43.95,29.7,0.3171317249364691,2023-07-13T11:32:17.592822Z
ok,6,15,0.28,2200.0,59.5,0.705,0.015,5.3,47.0,12.93,0.46326644206187634,2023-07-13T11:32:17.598839Z

File: Example_Data/Frederik/Pero_PLQY_FWHM.csv
status,campaign_name,iteration,batch_number,Cs fraction - Viperlab Pero Processing 2 Targets [prm_8cb392134c7f48258e3629ac01ee6b4b],Fa fraction - Viperlab Pero Processing 2 Targets [prm_7b760a083f414038a1aad4c91dca0401],Ma fraction - Viperlab Pero Processing 2 Targets [prm_025a95d2562d4a6d93736733de5395a5],Spin duration Antisolvent - Viperlab Pero Processing 2 Targets [prm_afbe502412124436bffe6bba93a0ec48],Spin duration High Speed - Viperlab Pero Processing 2 Targets [prm_50ff9473dba84f4181213e96cd7c73a7],Spin speed (RPM) - Viperlab Pero Processing 2 Targets [prm_4add76526734486191ae301dc38da69e],FWHM [obj_9acb4738c3d8462185f1843e3ae47e0f],PLQY [obj_d73a2a0096ce4938bef74af27e57ba75],merit,updated_date
ok,Pero 2 Targets,0,0,0.15,0.4,0.45,17.0,56.0,1000.0,52.38,1.02,0.567050847605323,2023-05-03T12:41:14.581252Z
ok,Pero 2 Targets,0,1,0.3,0.6,0.1,24.0,54.0,3900.0,49.11,0.37,0.5727149839280131,2023-05-03T12:41:14.591554Z
ok,Pero 2 Targets,0,2,0.7,0.15,0.15,26.0,27.0,2200.0,47.44,1.3,0.5646109119586257,2023-05-03T12:41:14.599691Z
ok,Pero 2 Targets,0,3,0.2,0.4,0.4,27.0,25.0,4300.0,53.54,0.6,0.5707107510753688,2023-05-03T12:41:14.606672Z
ok,Pero 2 Targets,0,4,0.85,0.0,0.15,30.0,54.0,3400.0,194.23,0.0,0.6990949363710531,2023-05-03T12:41:14.613394Z
ok,Pero 2 Targets,0,5,0.45,0.05,0.5,15.0,57.0,4900.0,81.66,0.2,0.5741963734277936,2023-05-03T12:41:14.619651Z
ok,Pero 2 Targets,0,6,0.45,0.2,0.35,7.0,57.0,4100.0,48.49,0.75,0.5694036426932096,2023-05-03T12:41:14.626323Z
ok,Pero 2 Targets,0,7,0.0,0.35,0.65,15.0,20.0,3100.0,48.74,12.81,0.4643121287676037,2023-05-03T12:41:14.635514Z
ok,Pero 2 Targets,0,8,0.2,0.15,0.65,28.0,39.0,2400.0,58.35,0.32,0.5731506867220663,2023-05-03T12:41:14.642975Z
ok,Pero 2 Targets,0,9,0.5,0.05,0.45,25.0,21.0,4300.0,60.18,0.24,0.5738478111925511,2023-05-03T12:41:14.651486Z
ok,Pero 2 Targets,0,10,0.5,0.5,0.0,27.0,46.0,1800.0,45.74,0.68,0.5700136266048841,2023-05-03T12:41:14.658909Z
ok,Pero 2 Targets,0,11,0.3,0.45,0.25,27.0,53.0,1400.0,52.21,0.23,0.5739349517513618,2023-05-03T12:41:14.666516Z
ok,Pero 2 Targets,0,12,0.15,0.5,0.35,15.0,46.0,4000.0,52.67,1.15,0.5659180203407849,2023-05-03T12:41:14.673111Z
ok,Pero 2 Targets,0,13,0.15,0.3,0.55,10.0,38.0,3400.0,55.4,0.75,0.5694036426932096,2023-05-03T12:41:14.679362Z
ok,Pero 2 Targets,0,14,0.3,0.5,0.2,30.0,42.0,2500.0,55.11,0.2,0.5741963734277936,2023-05-03T12:41:14.686443Z
ok,Pero 2 Targets,0,15,0.25,0.2,0.55,18.0,45.0,4400.0,61.16,0.25,0.5737606706337405,2023-05-03T12:41:14.695899Z
ok,Pero 2 Targets,1,0,0.0,1.0,0.0,8.0,55.0,2600.0,50.45,14.13,0.45280957500460206,2023-05-04T08:48:57.904272Z
ok,Pero 2 Targets,1,1,0.0,0.0,1.0,21.0,29.0,2700.0,47.65,6.29,0.521127773112127,2023-05-04T08:48:57.910732Z
ok,Pero 2 Targets,1,2,0.15,0.85,0.0,5.0,18.0,4700.0,54.2,7.04,0.5145922312013306,2023-05-04T08:48:57.918028Z
ok,Pero 2 Targets,1,3,0.05,0.95,0.0,21.0,31.0,2700.0,47.42,11.44,0.47625038532465847,2023-05-04T08:48:57.923719Z
ok,Pero 2 Targets,1,4,0.0,0.0,1.0,21.0,33.0,2000.0,47.37,7.01,0.5148536528777624,2023-05-04T08:48:57.929610Z
ok,Pero 2 Targets,1,5,0.0,0.75,0.25,7.0,34.0,5000.0,47.76,8.72,0.4999526173211467,2023-05-04T08:48:57.935856Z
ok,Pero 2 Targets,1,6,0.0,0.9,0.1,7.0,31.0,1400.0,47.65,9.72,0.4912385614400849,2023-05-04T08:48:57.941364Z
ok,Pero 2 Targets,1,7,0.0,1.0,0.0,18.0,34.0,4800.0,55.05,5.96,0.5240034115528773,2023-05-04T08:48:57.946690Z
ok,Pero 2 Targets,1,8,0.0,0.35,0.65,15.0,19.0,3100.0,48.9,3.0,0.5497970169608204,2023-05-04T08:48:57.951749Z
ok,Pero 2 Targets,1,9,0.0,0.35,0.65,15.0,21.0,3100.0,49.29,1.73,0.560863867929769,2023-05-04T08:48:57.958738Z
ok,Pero 2 Targets,1,10,0.0,0.35,0.65,15.0,20.0,3000.0,48.92,10.31,0.48609726847025836,2023-05-04T08:48:57.964297Z
ok,Pero 2 Targets,1,11,0.0,0.35,0.65,15.0,20.0,3200.0,49.61,15.65,0.4395642100653881,2023-05-04T08:48:57.969549Z
ok,Pero 2 Targets,1,12,0.0,0.35,0.65,14.0,20.0,3100.0,48.79,9.79,0.4906285775284105,2023-05-04T08:48:57.974756Z
ok,Pero 2 Targets,1,13,0.0,0.35,0.65,16.0,20.0,3100.0,48.66,11.17,0.4786031804125452,2023-05-04T08:48:57.987069Z
ok,Pero 2 Targets,1,14,0.0,0.35,0.65,15.0,22.0,3100.0,49.87,6.65,0.5179907129949448,2023-05-04T08:48:58.005615Z
ok,Pero 2 Targets,1,15,0.0,0.35,0.65,15.0,18.0,3100.0,49.4,10.6,0.4835701922647504,2023-05-04T08:48:58.020271Z
ok,Pero 2 Targets,2,0,0.95,0.05,0.0,10.0,44.0,1100.0,308.45,0.0,0.873275842349658,2023-05-05T07:02:58.503036Z
ok,Pero 2 Targets,2,1,0.75,0.25,0.0,14.0,40.0,1400.0,152.2,0.0,0.6350008768518729,2023-05-05T07:02:58.510887Z
ok,Pero 2 Targets,2,2,0.9,0.1,0.0,12.0,16.0,4200.0,251.45,0.0,0.7863531349360661,2023-05-05T07:02:58.516526Z
ok,Pero 2 Targets,2,3,0.95,0.05,0.0,10.0,21.0,2000.0,197.45,0.0,0.7040053068600315,2023-05-05T07:02:58.521851Z
ok,Pero 2 Targets,2,4,0.85,0.15,0.0,11.0,44.0,1000.0,303.85,0.0,0.8662610273654032,2023-05-05T07:02:58.527177Z
ok,Pero 2 Targets,2,5,0.8,0.2,0.0,15.0,38.0,1600.0,217.65,0.0,0.7348094943995852,2023-05-05T07:02:58.532565Z
ok,Pero 2 Targets,2,6,1.0,0.0,0.0,14.0,22.0,1500.0,193.05,0.0,0.697295483831614,2023-05-05T07:02:58.538174Z
ok,Pero 2 Targets,2,7,1.0,0.0,0.0,7.0,25.0,1000.0,201.95,0.0,0.7108676258663678,2023-05-05T07:02:58.543679Z
ok,Pero 2 Targets,2,8,0.0,1.0,0.0,10.0,55.0,2700.0,94.35,18.89,0.41133066901074766,2023-05-05T07:02:58.549536Z
ok,Pero 2 Targets,2,9,0.0,1.0,0.0,8.0,44.0,2400.0,100.2,24.65,0.36113770713583143,2023-05-05T07:02:58.555535Z
ok,Pero 2 Targets,2,10,0.0,0.35,0.65,15.0,20.0,3300.0,47.95,6.05,0.5232191465235819,2023-05-05T07:02:58.561214Z
ok,Pero 2 Targets,2,11,0.0,0.35,0.65,15.0,20.0,3400.0,49.15,5.77,0.5256590821702792,2023-05-05T07:02:58.566648Z
ok,Pero 2 Targets,2,12,0.0,0.3,0.7,15.0,20.0,3200.0,48.7,6.61,0.5183392752301872,2023-05-05T07:02:58.572742Z
ok,Pero 2 Targets,2,13,0.0,0.4,0.6,15.0,20.0,3200.0,48.7,6.26,0.5213891947885588,2023-05-05T07:02:58.579602Z
ok,Pero 2 Targets,2,14,0.05,0.3,0.65,15.0,20.0,3200.0,48.35,8.44,0.502392552967844,2023-05-05T07:02:58.586474Z
ok,Pero 2 Targets,2,15,0.05,0.35,0.6,15.0,20.0,3200.0,47.35,7.45,0.5110194682900953,2023-05-05T07:02:58.594166Z
ok,Pero 2 Targets,3,0,0.3,0.0,0.7,9.0,50.0,1700.0,301.5,0.0,0.8626773718843166,2023-05-09T09:49:31.953696Z
ok,Pero 2 Targets,3,1,0.65,0.05,0.3,5.0,42.0,2900.0,218.25,0.0,0.7357244702670968,2023-05-09T09:49:31.959932Z
ok,Pero 2 Targets,3,2,0.7,0.0,0.3,5.0,48.0,2800.0,249.9,0.0,0.783989447278328,2023-05-09T09:49:31.965773Z
ok,Pero 2 Targets,3,3,0.6,0.3,0.1,5.0,51.0,3600.0,260.7,0.0,0.8004590128935349,2023-05-09T09:49:31.971121Z
ok,Pero 2 Targets,3,4,0.6,0.1,0.3,20.0,39.0,3300.0,228.45,0.0,0.751279060014792,2023-05-09T09:49:31.977395Z
ok,Pero 2 Targets,3,5,0.45,0.4,0.15,19.0,31.0,3500.0,45.75,0.0,0.5759391846040061,2023-05-09T09:49:31.982518Z
ok,Pero 2 Targets,3,6,0.15,0.0,0.85,5.0,60.0,3500.0,52.0,0.0,0.5759391846040061,2023-05-09T09:49:31.998647Z
ok,Pero 2 Targets,3,7,0.3,0.0,0.7,5.0,30.0,3400.0,316.4,0.0,0.8853992725941853,2023-05-09T09:49:32.004485Z
ok,Pero 2 Targets,3,8,0.0,1.0,0.0,10.0,55.0,2800.0,100.5,17.21,0.4259702828909316,2023-05-09T09:49:32.009836Z
ok,Pero 2 Targets,3,9,0.0,1.0,0.0,11.0,55.0,2700.0,105.75,16.91,0.4285844996859238,2023-05-09T09:49:32.015239Z
ok,Pero 2 Targets,3,10,0.0,1.0,0.0,10.0,56.0,2700.0,107.25,15.05,0.4447926456538486,2023-05-09T09:49:32.021248Z
ok,Pero 2 Targets,3,11,0.0,1.0,0.0,10.0,54.0,2700.0,108.8,38.62,0.23940282842989077,2023-05-09T09:49:32.027034Z
ok,Pero 2 Targets,3,12,0.0,1.0,0.0,10.0,55.0,2900.0,106.1,21.33,0.3900683727690954,2023-05-09T09:49:32.032677Z
ok,Pero 2 Targets,3,13,0.0,1.0,0.0,11.0,55.0,2800.0,106.3,13.18,0.4610879282060111,2023-05-09T09:49:32.040429Z
ok,Pero 2 Targets,3,14,0.0,1.0,0.0,12.0,55.0,2700.0,83.15,8.08,0.5055296130850263,2023-05-09T09:49:32.046098Z
ok,Pero 2 Targets,3,15,0.0,0.95,0.05,10.0,55.0,2700.0,57.15,40.92,0.21936001795095506,2023-05-09T09:49:32.055131Z
ok,Pero 2 Targets,4,0,0.0,0.5,0.5,22.0,40.0,4900.0,47.3,5.25,0.5301903912284313,2023-05-09T14:03:16.554292Z
ok,Pero 2 Targets,4,1,0.05,0.55,0.4,23.0,60.0,1600.0,46.25,4.79,0.5341988569337198,2023-05-09T14:03:16.560382Z
ok,Pero 2 Targets,4,2,0.0,0.6,0.4,25.0,50.0,2300.0,51.05,10.83,0.4815659594121062,2023-05-09T14:03:16.565667Z
ok,Pero 2 Targets,4,3,0.0,0.15,0.85,29.0,50.0,1100.0,48.9,4.91,0.5331531702279924,2023-05-09T14:03:16.570843Z
ok,Pero 2 Targets,4,4,0.05,0.65,0.3,21.0,24.0,1600.0,48.65,7.22,0.5130237011427395,2023-05-09T14:03:16.577147Z
ok,Pero 2 Targets,4,5,0.4,0.3,0.3,12.0,15.0,1800.0,52.3,0.0,0.5759391846040061,2023-05-09T14:03:16.582336Z
ok,Pero 2 Targets,4,6,0.05,0.65,0.3,25.0,18.0,1800.0,48.75,7.04,0.5145922312013306,2023-05-09T14:03:16.587899Z
ok,Pero 2 Targets,4,7,0.35,0.65,0.0,17.0,59.0,3000.0,52.0,0.0,0.5759391846040061,2023-05-09T14:03:16.593322Z
ok,Pero 2 Targets,4,8,0.0,0.9,0.1,10.0,55.0,2700.0,93.9,16.74,0.4300658891550307,2023-05-09T14:03:16.598489Z
ok,Pero 2 Targets,4,9,0.05,0.9,0.05,10.0,55.0,2700.0,50.8,8.85,0.49881979005660865,2023-05-09T14:03:16.603685Z
ok,Pero 2 Targets,4,10,0.0,0.85,0.15,10.0,55.0,2700.0,104.85,7.81,0.5078824081738457,2023-05-09T14:03:16.609289Z
ok,Pero 2 Targets,4,11,0.1,0.85,0.05,10.0,55.0,2700.0,52.45,4.91,0.5331531702279924,2023-05-09T14:03:16.615182Z
ok,Pero 2 Targets,4,12,0.05,0.85,0.1,10.0,55.0,2700.0,52.45,11.68,0.47415901191320364,2023-05-09T14:03:16.620428Z
ok,Pero 2 Targets,4,13,0.1,0.8,0.1,10.0,55.0,2700.0,48.31,3.5,0.5454399890202896,2023-05-09T14:03:16.625834Z
ok,Pero 2 Targets,4,14,0.15,0.8,0.05,10.0,55.0,2700.0,53.61,0.0,0.5759391846040061,2023-05-09T14:03:16.631545Z
ok,Pero 2 Targets,4,15,0.05,0.8,0.15,10.0,55.0,2700.0,51.0,3.59,0.5446557239909939,2023-05-09T14:03:16.637065Z
ok,Pero 2 Targets,5,0,0.65,0.35,0.0,22.0,55.0,4700.0,302.6,0.0,0.864354827641421,2023-05-10T13:49:59.431831Z
ok,Pero 2 Targets,5,1,0.4,0.5,0.1,13.0,35.0,4500.0,48.3,0.0,0.5759391846040061,2023-05-10T13:49:59.437781Z
ok,Pero 2 Targets,5,2,0.4,0.55,0.05,6.0,28.0,4300.0,53.7,0.0,0.5759391846040061,2023-05-10T13:49:59.443273Z
ok,Pero 2 Targets,5,3,0.4,0.55,0.05,10.0,24.0,4900.0,48.05,0.0,0.5759391846040061,2023-05-10T13:49:59.448433Z
ok,Pero 2 Targets,5,4,0.55,0.25,0.2,30.0,18.0,4800.0,289.6,0.0,0.8445303505120053,2023-05-10T13:49:59.453565Z
ok,Pero 2 Targets,5,5,0.4,0.5,0.1,10.0,36.0,4500.0,209.95,0.0,0.7230673040998544,2023-05-10T13:49:59.458795Z
ok,Pero 2 Targets,5,6,0.35,0.25,0.4,21.0,36.0,2700.0,49.55,0.0,0.5759391846040061,2023-05-10T13:49:59.464535Z
ok,Pero 2 Targets,5,7,0.4,0.45,0.15,7.0,37.0,4600.0,335.9,0.0,0.9151359882883089,2023-05-10T13:49:59.469872Z
ok,Pero 2 Targets,5,8,0.0,0.95,0.05,10.0,55.0,2600.0,60.25,27.55,0.3358669450807521,2023-05-10T13:49:59.475074Z
ok,Pero 2 Targets,5,9,0.0,0.95,0.05,10.0,55.0,2500.0,58.95,34.63,0.27417142944283407,2023-05-10T13:49:59.480469Z
ok,Pero 2 Targets,5,10,0.0,0.95,0.05,10.0,55.0,2400.0,81.6,38.61,0.23948948703620795,2023-05-10T13:49:59.485542Z
ok,Pero 2 Targets,5,11,0.0,0.95,0.05,9.0,55.0,2700.0,73.3,35.86,0.26345314070912806,2023-05-10T13:49:59.491057Z
ok,Pero 2 Targets,5,12,0.0,0.95,0.05,10.0,55.0,2300.0,70.0,39.76,0.22946832277298684,2023-05-10T13:49:59.496464Z
ok,Pero 2 Targets,5,13,0.0,0.95,0.05,9.0,55.0,2600.0,50.55,19.12,0.40932643615810343,2023-05-10T13:49:59.504061Z
ok,Pero 2 Targets,5,14,0.0,0.95,0.05,10.0,55.0,2200.0,53.45,3.28,0.5473570813141232,2023-05-10T13:49:59.509487Z
ok,Pero 2 Targets,5,15,0.0,0.95,0.05,9.0,55.0,2500.0,52.5,5.71,0.5261819255231429,2023-05-10T13:49:59.515876Z
ok,Pero 2 Targets,6,0,0.4,0.0,0.6,26.0,34.0,1000.0,321.3,0.0,0.8928715755121959,2023-06-12T14:18:17.138053Z
ok,Pero 2 Targets,6,1,0.65,0.0,0.35,13.0,29.0,1200.0,207.45,0.0,0.7192549046518898,2023-06-12T14:18:17.146435Z
ok,Pero 2 Targets,6,2,0.55,0.0,0.45,11.0,33.0,1200.0,258.95,0.0,0.7977903332799597,2023-06-12T14:18:17.152769Z
ok,Pero 2 Targets,6,3,0.15,0.1,0.75,24.0,18.0,5000.0,70.65,0.0,0.5759391846040061,2023-06-12T14:18:17.158703Z
ok,Pero 2 Targets,6,4,0.0,0.2,0.8,6.0,41.0,4500.0,47.45,16.02,0.4363400093893952,2023-06-12T14:18:17.165578Z
ok,Pero 2 Targets,6,5,0.2,0.1,0.7,21.0,18.0,3900.0,300.2,0.0,0.8606949241713749,2023-06-12T14:18:17.171750Z
ok,Pero 2 Targets,6,6,0.75,0.0,0.25,17.0,31.0,4800.0,204.25,0.0,0.7143750333584951,2023-06-12T14:18:17.178480Z
ok,Pero 2 Targets,6,7,0.2,0.05,0.75,20.0,25.0,4800.0,66.5,0.0,0.5759391846040061,2023-06-12T14:18:17.184788Z
ok,Pero 2 Targets,6,8,0.0,0.95,0.05,10.0,56.0,2400.0,55.05,18.38,0.41577483751008926,2023-06-12T14:18:17.190380Z
ok,Pero 2 Targets,6,9,0.0,0.95,0.05,11.0,55.0,2400.0,50.1,13.58,0.4576023057391861,2023-06-12T14:18:17.196045Z
ok,Pero 2 Targets,6,10,0.0,0.95,0.05,10.0,54.0,2400.0,53.4,7.76,0.5083181109669661,2023-06-12T14:18:17.206509Z
ok,Pero 2 Targets,6,11,0.0,0.95,0.05,10.0,56.0,2300.0,54.65,12.77,0.46466069100284624,2023-06-12T14:18:17.217548Z
ok,Pero 2 Targets,6,12,0.0,0.95,0.05,10.0,53.0,2400.0,55.0,9.91,0.48958289082268314,2023-06-12T14:18:17.223869Z
ok,Pero 2 Targets,6,13,0.0,0.95,0.05,10.0,52.0,2400.0,60.4,17.46,0.4237917689206661,2023-06-12T14:18:17.230100Z
ok,Pero 2 Targets,6,14,0.0,0.95,0.05,10.0,57.0,2400.0,53.65,7.65,0.5092766571138829,2023-06-12T14:18:17.235874Z
ok,Pero 2 Targets,6,15,0.0,0.95,0.05,10.0,54.0,2300.0,52.15,10.04,0.4884500635581451,2023-06-12T14:18:17.242194Z
ok,Pero 2 Targets,7,0,0.2,0.75,0.05,30.0,34.0,4100.0,51.55,7.15,0.5136336850544138,2023-06-13T11:02:16.388987Z
ok,Pero 2 Targets,7,1,0.25,0.75,0.0,30.0,27.0,3400.0,56.65,0.0,0.5759391846040061,2023-06-13T11:02:16.395194Z
ok,Pero 2 Targets,7,2,0.25,0.75,0.0,22.0,37.0,1000.0,52.9,0.0,0.5759391846040061,2023-06-13T11:02:16.401156Z
ok,Pero 2 Targets,7,3,0.35,0.2,0.45,30.0,50.0,3600.0,47.35,0.0,0.5759391846040061,2023-06-13T11:02:16.406915Z
ok,Pero 2 Targets,7,4,0.2,0.7,0.1,18.0,38.0,2100.0,55.3,0.0,0.5759391846040061,2023-06-13T11:02:16.414040Z
ok,Pero 2 Targets,7,5,0.4,0.1,0.5,29.0,15.0,3500.0,308.5,0.0,0.8733520903386174,2023-06-13T11:02:16.420321Z
ok,Pero 2 Targets,7,6,0.2,0.8,0.0,25.0,24.0,3300.0,45.9,7.48,0.5107580466136634,2023-06-13T11:02:16.426711Z
ok,Pero 2 Targets,7,7,0.4,0.15,0.45,30.0,27.0,3500.0,219.25,0.0,0.7372494300462825,2023-06-13T11:02:16.433079Z
ok,Pero 2 Targets,7,8,0.0,0.95,0.05,8.0,55.0,2700.0,80.95,24.67,0.3609634260182102,2023-06-13T11:02:16.439533Z
ok,Pero 2 Targets,7,9,0.0,0.95,0.05,7.0,55.0,2700.0,85.4,25.59,0.3529464946076332,2023-06-13T11:02:16.447042Z
ok,Pero 2 Targets,7,10,0.0,0.95,0.05,5.0,55.0,2700.0,51.65,20.1,0.4007866613946628,2023-06-13T11:02:16.452654Z
ok,Pero 2 Targets,7,11,0.0,0.95,0.05,6.0,55.0,2700.0,51.75,15.16,0.4438340974471084,2023-06-13T11:02:16.458282Z
ok,Pero 2 Targets,7,12,0.0,0.95,0.05,9.0,55.0,2800.0,56.75,14.29,0.45141532606363216,2023-06-13T11:02:16.463970Z
ok,Pero 2 Targets,7,13,0.0,0.95,0.05,9.0,56.0,2700.0,54.7,17.98,0.4192604598625139,2023-06-13T11:02:16.469488Z
ok,Pero 2 Targets,7,14,0.0,0.95,0.05,9.0,54.0,2700.0,57.15,33.2,0.2866325293527526,2023-06-13T11:02:16.477162Z
ok,Pero 2 Targets,7,15,0.0,0.95,0.05,8.0,55.0,2800.0,51.75,24.47,0.3627062371944226,2023-06-13T11:02:16.482989Z
