Repository: i-MEET/boar

# BOAR : Bayesian Optimization for Automated Research

## Description
This repository contains the code to run the BOAR. BOAR is a Bayesian optimization procedure that can be use for two objectives:
1. to optimize the parameters of a simulation to fit experimental data.
2. to optimize the processing conditions in a self-driving experimental set-up.
BOAR is based on the [scikit-learn](https://scikit-learn.org/stable/) and uses the [skopt.optimizer](https://scikit-optimize.github.io/stable/modules/generated/skopt.Optimizer.html) to perform a Bayesian Optimization on a surrogate model of the objective function constructed with Gaussian Process Regression.

File: Example_Data/matdata/nk_IT4F.csv
Wavelength (nm),IT4F_n,IT4F_k
300,1.62208,0.1436
301,1.62216,0.15114
302,1.62238,0.15785
303,1.62263,0.16397
304,1.62293,0.16916
305,1.62327,0.17273
306,1.62361,0.17535
307,1.62394,0.17588
308,1.62423,0.17491
309,1.6245,0.17293
310,1.62471,0.16936
311,1.6249,0.1655
312,1.62509,0.16123
313,1.62528,0.15707
314,1.62549,0.15313
315,1.62575,0.14989
316,1.62606,0.14739
317,1.62641,0.14534
318,1.62686,0.14414
319,1.62736,0.14322
320,1.62791,0.14264
321,1.62854,0.14236
322,1.6292,0.14216
323,1.62993,0.14204
324,1.63072,0.1419
325,1.63154,0.14174
326,1.63242,0.14153
327,1.63332,0.1413
328,1.63425,0.14103
329,1.6352,0.14072
330,1.63615,0.14038
331,1.6371,0.13999
332,1.63805,0.13956
333,1.63898,0.1391
334,1.63988,0.13855
335,1.64074,0.13793
336,1.64156,0.13725
337,1.64227,0.13641
338,1.64293,0.13549
339,1.64348,0.13443
340,1.64388,0.13321
341,1.6442,0.13189
342,1.64432,0.13037
343,1.6443,0.12879
344,1.64417,0.12714
345,1.6438,0.12545
346,1.64335,0.12377
347,1.64277,0.12213
348,1.64204,0.1206
349,1.64125,0.11913
350,1.64033,0.11784
351,1.63933,0.11671
352,1.63827,0.11568
353,1.63711,0.11487
354,1.63593,0.11413
355,1.63471,0.1135
356,1.63349,0.11296
357,1.63229,0.11246
358,1.63114,0.11202
359,1.63005,0.11161
360,1.62902,0.11121
361,1.62816,0.1108
362,1.62739,0.11039
363,1.62674,0.10997
364,1.62629,0.10956
365,1.62592,0.10914
366,1.62568,0.10873
367,1.62552,0.10833
368,1.62539,0.10794
369,1.6253,0.10757
370,1.62521,0.10721
371,1.62512,0.10687
372,1.62496,0.10656
373,1.62476,0.10626
374,1.62446,0.10598
375,1.62408,0.10572
376,1.62364,0.10546
377,1.62311,0.10521
378,1.62256,0.10495
379,1.62198,0.1047
380,1.62139,0.10445
381,1.6208,0.10418
382,1.62023,0.10391
383,1.61971,0.10362
384,1.61922,0.10332
385,1.61882,0.10298
386,1.61848,0.10262
387,1.6182,0.10224
388,1.61798,0.1018
389,1.61778,0.10132
390,1.61759,0.1008
391,1.61736,0.10021
392,1.61711,0.09958
393,1.61677,0.09886
394,1.61635,0.09808
395,1.61586,0.09725
396,1.61518,0.09632
397,1.6144,0.09535
398,1.61345,0.09433
399,1.61231,0.0933
400,1.61106,0.09226
401,1.60964,0.09122
402,1.60812,0.09022
403,1.60653,0.08923
404,1.60483,0.08833
405,1.60312,0.08748
406,1.60137,0.08671
407,1.59961,0.08606
408,1.59787,0.08547
409,1.59616,0.08503
410,1.5945,0.08468
411,1.59289,0.08439
412,1.5914,0.08422
413,1.58996,0.08409
414,1.58859,0.084
415,1.58731,0.08397
416,1.58607,0.08394
417,1.5849,0.08394
418,1.58377,0.08393
419,1.58267,0.08392
420,1.58162,0.08387
421,1.58059,0.0838
422,1.57957,0.0837
423,1.57858,0.08354
424,1.57758,0.08335
425,1.57659,0.0831
426,1.5756,0.08283
427,1.57461,0.08253
428,1.5736,0.08219
429,1.57259,0.08183
430,1.57157,0.08145
431,1.57054,0.08104
432,1.5695,0.08063
433,1.56845,0.0802
434,1.56738,0.07976
435,1.56631,0.07931
436,1.56523,0.07886
437,1.56413,0.0784
438,1.56302,0.07795
439,1.5619,0.07749
440,1.56076,0.07704
441,1.55961,0.07658
442,1.55844,0.07613
443,1.55725,0.07567
444,1.55603,0.07521
445,1.55479,0.07476
446,1.55353,0.0743
447,1.55221,0.07384
448,1.55087,0.07338
449,1.54948,0.07291
450,1.54804,0.07245
451,1.54657,0.07199
452,1.54502,0.07152
453,1.54343,0.07106
454,1.5418,0.07059
455,1.54007,0.07014
456,1.5383,0.06969
457,1.53647,0.06926
458,1.53455,0.06886
459,1.5326,0.06847
460,1.53057,0.06813
461,1.52849,0.06781
462,1.52639,0.06753
463,1.52423,0.06731
464,1.52205,0.06712
465,1.51985,0.06699
466,1.51762,0.06692
467,1.51539,0.0669
468,1.51315,0.06695
469,1.51091,0.06707
470,1.50867,0.06724
471,1.50644,0.06751
472,1.50423,0.06783
473,1.50204,0.0682
474,1.49988,0.06863
475,1.49774,0.06908
476,1.49564,0.06958
477,1.49356,0.0701
478,1.49149,0.07064
479,1.48945,0.0712
480,1.48742,0.07176
481,1.48539,0.07233
482,1.48336,0.07289
483,1.48133,0.07344
484,1.47929,0.07397
485,1.47723,0.07447
486,1.47517,0.07496
487,1.47307,0.07539
488,1.47094,0.0758
489,1.4688,0.07617
490,1.4666,0.07648
491,1.46438,0.07678
492,1.46211,0.07705
493,1.45978,0.07731
494,1.45742,0.07756
495,1.45499,0.0778
496,1.45252,0.07806
497,1.45001,0.07833
498,1.44743,0.07863
499,1.44484,0.07894
500,1.4422,0.0793
501,1.43952,0.0797
502,1.43682,0.08013
503,1.43408,0.08064
504,1.43132,0.0812
505,1.42854,0.08181
506,1.42573,0.08253
507,1.42291,0.0833
508,1.42007,0.08416
509,1.41722,0.08512
510,1.41436,0.08614
511,1.41149,0.08725
512,1.40862,0.08843
513,1.40574,0.08965
514,1.40287,0.09095
515,1.39999,0.09227
516,1.39712,0.09364
517,1.39423,0.09504
518,1.39135,0.09646
519,1.38844,0.09789
520,1.38552,0.09934
521,1.38259,0.10078
522,1.37962,0.10222
523,1.37664,0.10365
524,1.37362,0.10506
525,1.37056,0.10644
526,1.36747,0.1078
527,1.36434,0.10912
528,1.36116,0.11038
529,1.35794,0.11162
530,1.35465,0.11277
531,1.35132,0.11389
532,1.34793,0.11497
533,1.34446,0.116
534,1.34095,0.11703
535,1.33736,0.11804
536,1.33369,0.11907
537,1.32998,0.12012
538,1.32616,0.12121
539,1.32228,0.12235
540,1.31836,0.12353
541,1.31435,0.12481
542,1.31031,0.12616
543,1.30621,0.1276
544,1.30207,0.12918
545,1.29791,0.13083
546,1.29371,0.13266
547,1.28949,0.13462
548,1.28525,0.13669
549,1.28099,0.13901
550,1.27674,0.14145
551,1.27248,0.14407
552,1.26822,0.14695
553,1.26398,0.14996
554,1.25976,0.15325
555,1.25556,0.15675
556,1.25139,0.16038
557,1.24727,0.16432
558,1.24318,0.16836
559,1.23914,0.17256
560,1.23518,0.17694
561,1.23125,0.18141
562,1.22742,0.18602
563,1.22365,0.19074
564,1.21994,0.19551
565,1.21633,0.20039
566,1.21277,0.20531
567,1.20927,0.21028
568,1.20586,0.21527
569,1.2025,0.22028
570,1.19922,0.22529
571,1.196,0.23028
572,1.19283,0.23525
573,1.18976,0.24017
574,1.18673,0.24503
575,1.18375,0.24983
576,1.18085,0.25451
577,1.178,0.25913
578,1.1752,0.26362
579,1.17247,0.26796
580,1.16977,0.27222
581,1.16715,0.27629
582,1.16456,0.28029
583,1.16201,0.28422
584,1.15953,0.28805
585,1.15707,0.29188
586,1.15466,0.29567
587,1.15229,0.29949
588,1.14994,0.30333
589,1.14765,0.30723
590,1.14542,0.31122
591,1.14323,0.31525
592,1.1412,0.31948
593,1.13926,0.3238
594,1.13743,0.32826
595,1.13581,0.33297
596,1.13431,0.3378
597,1.13304,0.3429
598,1.13199,0.34824
599,1.13109,0.35375
600,1.13056,0.35967
601,1.13022,0.36582
602,1.13013,0.37223
603,1.13044,0.37909
604,1.13095,0.38618
605,1.13184,0.3937
606,1.1331,0.40162
607,1.13458,0.40981
608,1.13659,0.4186
609,1.1389,0.42769
610,1.14152,0.43712
611,1.1447,0.44704
612,1.14815,0.45716
613,1.15204,0.4676
614,1.15641,0.47831
615,1.16106,0.48917
616,1.16629,0.50028
617,1.1719,0.51149
618,1.17781,0.5228
619,1.18433,0.53421
620,1.19107,0.54563
621,1.19815,0.55706
622,1.20558,0.56845
623,1.21319,0.57978
624,1.22109,0.591
625,1.22916,0.60207
626,1.23735,0.61305
627,1.24575,0.62372
628,1.25421,0.63422
629,1.26275,0.64451
630,1.27136,0.65442
631,1.27998,0.66413
632,1.28861,0.67345
633,1.29721,0.68239
634,1.30579,0.69111
635,1.31429,0.69924
636,1.32271,0.70705
637,1.33106,0.71451
638,1.33925,0.72136
639,1.34734,0.7279
640,1.35528,0.73393
641,1.36303,0.7395
642,1.37066,0.7448
643,1.37802,0.74961
644,1.38521,0.75418
645,1.39225,0.75853
646,1.39894,0.76253
647,1.40547,0.76642
648,1.41174,0.77012
649,1.4177,0.77368
650,1.42348,0.77717
651,1.42893,0.78056
652,1.43418,0.78393
653,1.4393,0.78727
654,1.44419,0.79064
655,1.44902,0.79404
656,1.45376,0.79749
657,1.45846,0.80106
658,1.46315,0.8047
659,1.46785,0.80849
660,1.47262,0.81244
661,1.47743,0.8165
662,1.4824,0.82083
663,1.48748,0.82532
664,1.49269,0.82999
665,1.49816,0.83499
666,1.50378,0.84017
667,1.50965,0.84563
668,1.51581,0.85142
669,1.52215,0.8574
670,1.52891,0.86382
671,1.53594,0.87051
672,1.54322,0.87745
673,1.55102,0.88491
674,1.55906,0.89261
675,1.56749,0.90067
676,1.57641,0.90911
677,1.58559,0.91772
678,1.59533,0.92663
679,1.60547,0.93569
680,1.61589,0.94486
681,1.62703,0.95418
682,1.63847,0.96351
683,1.65035,0.97287
684,1.66284,0.98218
685,1.67564,0.99144
686,1.68902,1.0006
687,1.70287,1.00959
688,1.71701,1.01849
689,1.73173,1.02707
690,1.74669,1.03546
691,1.76191,1.04364
692,1.77751,1.05139
693,1.79325,1.05891
694,1.80922,1.06605
695,1.82537,1.07274
696,1.84161,1.07916
697,1.85799,1.08499
698,1.87443,1.09041
699,1.89092,1.0955
700,1.90745,1.09983
701,1.92396,1.10381
702,1.94047,1.10726
703,1.95691,1.11003
704,1.97332,1.11242
705,1.98963,1.11409
706,2.00584,1.11518
707,2.02198,1.11587
708,2.03792,1.11564
709,2.05377,1.11497
710,2.06948,1.11375
711,2.08497,1.11169
712,2.10034,1.10922
713,2.1155,1.10602
714,2.13045,1.10219
715,2.14527,1.09798
716,2.15981,1.09302
717,2.17417,1.08768
718,2.18837,1.082
719,2.20225,1.07571
720,2.216,1.06919
721,2.22951,1.0623
722,2.24277,1.05504
723,2.25589,1.0476
724,2.26873,1.03981
725,2.28139,1.0318
726,2.29391,1.02365
727,2.30612,1.01519
728,2.31823,1.00662
729,2.33017,0.99789
730,2.34189,0.98897
731,2.35352,0.97997
732,2.36498,0.97081
733,2.37629,0.96154
734,2.38751,0.9522
735,2.39854,0.94272
736,2.40948,0.93317
737,2.42032,0.92355
738,2.43099,0.91381
739,2.44158,0.90403
740,2.45205,0.89417
741,2.46237,0.88422
742,2.47261,0.87423
743,2.48268,0.86414
744,2.49262,0.85399
745,2.50248,0.8438
746,2.5121,0.83349
747,2.52162,0.82313
748,2.53098,0.8127
749,2.54011,0.80217
750,2.54912,0.79159
751,2.55789,0.7809
752,2.56644,0.77012
753,2.57483,0.75928
754,2.58288,0.74829
755,2.59071,0.73722
756,2.59834,0.72607
757,2.60554,0.71475
758,2.61254,0.70336
759,2.6192,0.69185
760,2.62544,0.68023
761,2.63145,0.66853
762,2.63696,0.65671
763,2.64209,0.64481
764,2.64696,0.63285
765,2.65113,0.62076
766,2.65499,0.60862
767,2.65842,0.59642
768,2.66118,0.58413
769,2.6636,0.57181
770,2.66539,0.55942
771,2.66658,0.54699
772,2.66739,0.53453
773,2.66736,0.52203
774,2.66689,0.5095
775,2.66598,0.49697
776,2.66429,0.48441
777,2.66225,0.47186
778,2.6597,0.45931
779,2.65655,0.44678
780,2.6531,0.43426
781,2.64906,0.42178
782,2.64461,0.40934
783,2.63987,0.39693
784,2.6345,0.3846
785,2.62887,0.37233
786,2.6229,0.36012
787,2.61645,0.34803
788,2.60978,0.336
789,2.60273,0.32409
790,2.59534,0.31231
791,2.58775,0.30061
792,2.57978,0.28911
793,2.57159,0.27773
794,2.56321,0.26647
795,2.55448,0.25547
796,2.54562,0.2446
797,2.53655,0.23391
798,2.52726,0.22349
799,2.51785,0.21321
800,2.50826,0.20322

File: Example_Data/matdata/nk_ITIC.csv
Wavelength (nm),ITIC_n,ITIC_k
300,1.63425,0.19317
301,1.64087,0.20022
302,1.64719,0.2065
303,1.65332,0.21223
304,1.65912,0.21709
305,1.66435,0.22042
306,1.66924,0.22285
307,1.67339,0.22332
308,1.67694,0.22229
309,1.68007,0.22026
310,1.68225,0.21661
311,1.68405,0.21264
312,1.68533,0.20824
313,1.68591,0.20389
314,1.68615,0.19975
315,1.68575,0.19627
316,1.6849,0.1936
317,1.68376,0.19143
318,1.68219,0.19031
319,1.68056,0.18955
320,1.67883,0.18925
321,1.6772,0.18945
322,1.67569,0.18982
323,1.67445,0.19045
324,1.67358,0.19118
325,1.67295,0.19197
326,1.6728,0.19284
327,1.67286,0.19373
328,1.67313,0.19465
329,1.6737,0.19559
330,1.67437,0.19653
331,1.67521,0.19746
332,1.67615,0.19837
333,1.67715,0.19926
334,1.67824,0.20008
335,1.67938,0.20082
336,1.68058,0.20149
337,1.68187,0.20196
338,1.68322,0.20233
339,1.68464,0.20251
340,1.68615,0.20246
341,1.68771,0.20226
342,1.68938,0.20173
343,1.69108,0.20103
344,1.6928,0.20018
345,1.69442,0.19919
346,1.69594,0.19818
347,1.6973,0.19717
348,1.69835,0.19627
349,1.69923,0.19545
350,1.69966,0.19486
351,1.69973,0.1945
352,1.69951,0.19432
353,1.69859,0.19457
354,1.69739,0.19494
355,1.69575,0.19551
356,1.6936,0.19621
357,1.69117,0.19696
358,1.68823,0.19773
359,1.68491,0.19845
360,1.68134,0.19914
361,1.67717,0.19962
362,1.67277,0.19996
363,1.66802,0.20013
364,1.66294,0.20004
365,1.65773,0.19983
366,1.65239,0.19944
367,1.64707,0.19894
368,1.64178,0.19837
369,1.63673,0.19768
370,1.63191,0.19696
371,1.62734,0.19621
372,1.62336,0.19545
373,1.6197,0.1947
374,1.61668,0.19399
375,1.61421,0.19329
376,1.61207,0.19261
377,1.61056,0.19192
378,1.6093,0.19122
379,1.60833,0.19049
380,1.60771,0.18971
381,1.60721,0.18889
382,1.60689,0.188
383,1.60667,0.18702
384,1.6065,0.18599
385,1.60633,0.18481
386,1.60613,0.18355
387,1.6059,0.18221
388,1.60561,0.1807
389,1.6053,0.17912
390,1.60496,0.17741
391,1.60458,0.17557
392,1.60419,0.17366
393,1.60377,0.17158
394,1.60334,0.16941
395,1.6029,0.16714
396,1.60244,0.16469
397,1.60198,0.16216
398,1.60152,0.1595
399,1.60105,0.15669
400,1.60058,0.15382
401,1.6001,0.1508
402,1.59961,0.1477
403,1.59911,0.14453
404,1.59859,0.14125
405,1.59805,0.13792
406,1.59749,0.13453
407,1.59689,0.13108
408,1.59628,0.12759
409,1.59564,0.12405
410,1.59496,0.12047
411,1.59426,0.11688
412,1.5935,0.11325
413,1.59272,0.10963
414,1.59191,0.10601
415,1.59108,0.10245
416,1.59023,0.09893
417,1.58935,0.09549
418,1.58847,0.09217
419,1.58758,0.08891
420,1.58668,0.08588
421,1.58578,0.08296
422,1.58488,0.0802
423,1.58399,0.07771
424,1.58311,0.07536
425,1.58223,0.0733
426,1.58138,0.0715
427,1.58053,0.06988
428,1.57971,0.06862
429,1.57889,0.06751
430,1.57809,0.06657
431,1.57729,0.06588
432,1.57649,0.06528
433,1.5757,0.06485
434,1.5749,0.06452
435,1.57411,0.06427
436,1.57331,0.06412
437,1.5725,0.06401
438,1.57169,0.06393
439,1.57086,0.06388
440,1.57003,0.06382
441,1.56918,0.06374
442,1.56831,0.06363
443,1.56744,0.0635
444,1.56654,0.06333
445,1.56563,0.06316
446,1.56471,0.06297
447,1.56376,0.06278
448,1.56281,0.0626
449,1.56184,0.06242
450,1.56085,0.06228
451,1.55985,0.06214
452,1.55883,0.06205
453,1.55779,0.062
454,1.55675,0.06197
455,1.55568,0.06203
456,1.55461,0.06212
457,1.55351,0.06226
458,1.5524,0.0625
459,1.55128,0.06277
460,1.55015,0.06313
461,1.549,0.06354
462,1.54784,0.06398
463,1.54666,0.06448
464,1.54547,0.06501
465,1.54427,0.06556
466,1.54306,0.06614
467,1.54185,0.06673
468,1.54062,0.06734
469,1.53938,0.06794
470,1.53813,0.06855
471,1.53687,0.06914
472,1.53561,0.06972
473,1.53434,0.07029
474,1.53306,0.07082
475,1.53177,0.07133
476,1.53047,0.0718
477,1.52917,0.07224
478,1.52786,0.07266
479,1.52652,0.07306
480,1.52518,0.07347
481,1.52382,0.07387
482,1.52242,0.0743
483,1.52101,0.07476
484,1.51957,0.07525
485,1.5181,0.0758
486,1.51661,0.07638
487,1.51507,0.07706
488,1.51349,0.0778
489,1.51189,0.07861
490,1.51023,0.07955
491,1.50854,0.08056
492,1.5068,0.08169
493,1.50501,0.08295
494,1.50318,0.0843
495,1.50129,0.08583
496,1.49936,0.08747
497,1.49738,0.08922
498,1.49535,0.09114
499,1.49328,0.09314
500,1.49118,0.09524
501,1.48904,0.09743
502,1.48687,0.09968
503,1.48467,0.10201
504,1.48245,0.10439
505,1.48021,0.1068
506,1.47794,0.10925
507,1.47566,0.11172
508,1.47336,0.1142
509,1.47105,0.11669
510,1.46874,0.11917
511,1.46641,0.12163
512,1.46408,0.12406
513,1.46175,0.12647
514,1.45941,0.12881
515,1.45707,0.13112
516,1.45472,0.13337
517,1.45239,0.13554
518,1.45004,0.13767
519,1.4477,0.13975
520,1.44534,0.14182
521,1.44297,0.14387
522,1.44058,0.14596
523,1.43817,0.14807
524,1.43573,0.15022
525,1.43326,0.15247
526,1.43077,0.15477
527,1.42823,0.15719
528,1.42565,0.15974
529,1.42305,0.16237
530,1.42038,0.16522
531,1.41768,0.1682
532,1.41493,0.17132
533,1.41212,0.17472
534,1.40927,0.17825
535,1.40637,0.18203
536,1.4034,0.18608
537,1.4004,0.19029
538,1.39733,0.19487
539,1.39421,0.19969
540,1.39105,0.20472
541,1.38783,0.21015
542,1.38459,0.21575
543,1.38132,0.22159
544,1.37805,0.22767
545,1.37478,0.23386
546,1.37153,0.24028
547,1.3683,0.2468
548,1.36508,0.25342
549,1.36193,0.26017
550,1.35881,0.26695
551,1.35575,0.27379
552,1.35276,0.28066
553,1.34982,0.28752
554,1.34697,0.29437
555,1.34419,0.30117
556,1.34147,0.30794
557,1.33888,0.31459
558,1.33635,0.32116
559,1.33391,0.32763
560,1.33158,0.33392
561,1.32932,0.34011
562,1.32717,0.34608
563,1.32513,0.35186
564,1.32314,0.35752
565,1.3213,0.36284
566,1.31952,0.36802
567,1.31782,0.37304
568,1.31621,0.37789
569,1.31465,0.38268
570,1.31317,0.38739
571,1.31174,0.39209
572,1.31035,0.39678
573,1.30903,0.40154
574,1.30775,0.40637
575,1.30649,0.41127
576,1.3053,0.41638
577,1.30412,0.42162
578,1.30299,0.42706
579,1.3019,0.43278
580,1.30083,0.43866
581,1.29981,0.44493
582,1.29882,0.45149
583,1.29787,0.45828
584,1.29698,0.46562
585,1.29613,0.47322
586,1.29533,0.48124
587,1.29461,0.48978
588,1.29394,0.49862
589,1.29337,0.50808
590,1.29289,0.518
591,1.29247,0.52825
592,1.29224,0.53932
593,1.2921,0.55071
594,1.2921,0.56258
595,1.29236,0.57495
596,1.29277,0.58754
597,1.29348,0.6005
598,1.29446,0.61366
599,1.29563,0.62693
600,1.29727,0.64036
601,1.29914,0.6538
602,1.30129,0.66725
603,1.30389,0.6806
604,1.30672,0.69387
605,1.30994,0.70696
606,1.31352,0.7198
607,1.31733,0.7325
608,1.32162,0.74475
609,1.32617,0.75673
610,1.33098,0.76842
611,1.33624,0.77951
612,1.34171,0.79031
613,1.3475,0.80058
614,1.35364,0.81027
615,1.35997,0.8196
616,1.36668,0.82817
617,1.37364,0.83621
618,1.38079,0.84381
619,1.38834,0.85044
620,1.39607,0.85664
621,1.40406,0.86216
622,1.41236,0.86682
623,1.42083,0.87102
624,1.42962,0.87433
625,1.43861,0.87709
626,1.44775,0.87947
627,1.4572,0.88108
628,1.46676,0.88244
629,1.47648,0.88344
630,1.48639,0.88405
631,1.4964,0.8845
632,1.50656,0.88469
633,1.51683,0.88475
634,1.52717,0.88474
635,1.53763,0.88465
636,1.54814,0.88458
637,1.5587,0.88452
638,1.56932,0.88459
639,1.57996,0.88475
640,1.59062,0.88508
641,1.60128,0.88565
642,1.61193,0.88637
643,1.62255,0.88746
644,1.63314,0.88882
645,1.64369,0.89042
646,1.65416,0.89257
647,1.66457,0.89498
648,1.67491,0.89783
649,1.68513,0.90121
650,1.69529,0.90491
651,1.7053,0.90925
652,1.71521,0.91408
653,1.72503,0.91926
654,1.73465,0.92532
655,1.74419,0.93176
656,1.75359,0.93877
657,1.76282,0.94653
658,1.77198,0.95463
659,1.78103,0.96332
660,1.79003,0.97236
661,1.79901,0.98162
662,1.80797,0.99123
663,1.81696,1.00093
664,1.82597,1.01074
665,1.83507,1.02056
666,1.84422,1.03036
667,1.85347,1.04006
668,1.86285,1.04956
669,1.87231,1.05894
670,1.88196,1.06795
671,1.89174,1.07668
672,1.90164,1.08515
673,1.9118,1.093
674,1.92208,1.10054
675,1.93256,1.10758
676,1.94329,1.11394
677,1.95415,1.11993
678,1.96531,1.1251
679,1.97669,1.12965
680,1.98822,1.13376
681,2.00016,1.13671
682,2.01228,1.13916
683,2.02465,1.14087
684,2.03741,1.14151
685,2.05037,1.14159
686,2.0637,1.14061
687,2.07739,1.1387
688,2.0913,1.13618
689,2.10575,1.13226
690,2.12051,1.1276
691,2.13559,1.12212
692,2.15127,1.11521
693,2.16725,1.10763
694,2.18374,1.09889
695,2.20075,1.08902
696,2.21805,1.07851
697,2.2359,1.06678
698,2.25405,1.05437
699,2.27245,1.0414
700,2.29128,1.02739
701,2.31026,1.013
702,2.32947,0.99804
703,2.34888,0.98247
704,2.36838,0.96662
705,2.38802,0.95025
706,2.40771,0.93358
707,2.42742,0.9167
708,2.44711,0.89945
709,2.46674,0.88207
710,2.48631,0.86454
711,2.5057,0.84686
712,2.52497,0.82914
713,2.54402,0.81135
714,2.56278,0.79356
715,2.58137,0.77577
716,2.59952,0.75806
717,2.61736,0.74041
718,2.63491,0.72283
719,2.65184,0.70544
720,2.66845,0.68815
721,2.68456,0.67102
722,2.70003,0.65413
723,2.71513,0.63737
724,2.72946,0.62089
725,2.7432,0.60463
726,2.75651,0.58854
727,2.76873,0.57285
728,2.78046,0.55736
729,2.79152,0.54212
730,2.80154,0.52727
731,2.81101,0.51263
732,2.8195,0.49836
733,2.82706,0.48443
734,2.83403,0.47072
735,2.83966,0.4575
736,2.84452,0.44456
737,2.84861,0.4319
738,2.85135,0.41971
739,2.8535,0.40773
740,2.85473,0.39608
741,2.85497,0.38476
742,2.85468,0.37362
743,2.85337,0.36284
744,2.85139,0.35228
745,2.84893,0.34189
746,2.8454,0.33186
747,2.84146,0.32198
748,2.83693,0.3123
749,2.83162,0.30289
750,2.82595,0.29362
751,2.81963,0.28457
752,2.81278,0.27572
753,2.80561,0.267
754,2.79776,0.25853
755,2.78959,0.25019
756,2.78109,0.24199
757,2.77203,0.23403
758,2.76275,0.22617
759,2.75311,0.21847
760,2.74311,0.21096
761,2.73292,0.20354
762,2.72239,0.19633
763,2.71165,0.18924
764,2.70076,0.18225
765,2.68958,0.17549
766,2.67831,0.16881
767,2.6669,0.16227
768,2.65534,0.15591
769,2.64373,0.14964
770,2.63204,0.14353
771,2.62031,0.13757
772,2.60856,0.13169
773,2.59683,0.12602
774,2.58513,0.12045
775,2.57346,0.11499
776,2.56192,0.10973
777,2.55045,0.10457
778,2.5391,0.09954
779,2.52796,0.09469
780,2.51692,0.08994
781,2.50615,0.08536
782,2.4956,0.08093
783,2.48521,0.07659
784,2.47524,0.07248
785,2.46546,0.06847
786,2.45593,0.06459
787,2.44677,0.0609
788,2.43778,0.05731
789,2.42909,0.05388
790,2.42067,0.0506
791,2.41242,0.0474
792,2.40451,0.0444
793,2.39679,0.0415
794,2.38925,0.0387
795,2.38205,0.03608
796,2.37499,0.03355
797,2.36815,0.03114
798,2.36156,0.02887
799,2.35511,0.02668
800,2.34891,0.02463

File: Example_Data/matdata/nk_ITICinCB.csv
Wavelength (nm),ITICinCB_n,ITICinCB_k
300,1.63425,0.19052
301,1.64087,0.19686
302,1.64719,0.20246
303,1.65332,0.20753
304,1.65912,0.21178
305,1.66435,0.21456
306,1.66924,0.21649
307,1.67339,0.21654
308,1.67694,0.21518
309,1.68007,0.21286
310,1.68225,0.209
311,1.68405,0.20486
312,1.68533,0.2003
313,1.68591,0.19582
314,1.68615,0.19155
315,1.68575,0.18793
316,1.6849,0.18509
317,1.68376,0.18275
318,1.68219,0.18139
319,1.68056,0.18037
320,1.67883,0.17976
321,1.6772,0.17957
322,1.67569,0.17952
323,1.67445,0.17965
324,1.67358,0.17981
325,1.67295,0.17997
326,1.6728,0.18012
327,1.67286,0.18025
328,1.67313,0.18035
329,1.6737,0.18039
330,1.67437,0.1804
331,1.67521,0.18036
332,1.67615,0.18024
333,1.67715,0.18007
334,1.67824,0.17977
335,1.67938,0.17934
336,1.68058,0.1788
337,1.68187,0.17797
338,1.68322,0.17697
339,1.68464,0.17571
340,1.68615,0.17411
341,1.68771,0.1723
342,1.68938,0.17003
343,1.69108,0.16748
344,1.6928,0.16469
345,1.69442,0.16147
346,1.69594,0.1581
347,1.6973,0.15449
348,1.69835,0.15065
349,1.69923,0.1467
350,1.69966,0.14256
351,1.69973,0.1383
352,1.69951,0.13398
353,1.69859,0.12955
354,1.69739,0.12515
355,1.69575,0.12077
356,1.6936,0.11655
357,1.69117,0.11242
358,1.68823,0.10856
359,1.68491,0.10498
360,1.68134,0.10158
361,1.67717,0.09876
362,1.67277,0.09622
363,1.66802,0.0941
364,1.66294,0.09254
365,1.65773,0.09124
366,1.65239,0.09043
367,1.64707,0.08995
368,1.64178,0.0897
369,1.63673,0.0899
370,1.63191,0.09029
371,1.62734,0.09091
372,1.62336,0.09182
373,1.6197,0.09286
374,1.61668,0.0941
375,1.61421,0.09546
376,1.61207,0.0969
377,1.61056,0.09842
378,1.6093,0.09994
379,1.60833,0.10145
380,1.60771,0.10288
381,1.60721,0.10425
382,1.60689,0.10549
383,1.60667,0.10656
384,1.6065,0.10751
385,1.60633,0.10816
386,1.60613,0.10863
387,1.6059,0.10893
388,1.60561,0.10894
389,1.6053,0.10884
390,1.60496,0.10857
391,1.60458,0.10816
392,1.60419,0.10768
393,1.60377,0.10706
394,1.60334,0.10639
395,1.6029,0.10568
396,1.60244,0.10492
397,1.60198,0.10415
398,1.60152,0.10338
399,1.60105,0.10262
400,1.60058,0.10187
401,1.6001,0.10113
402,1.59961,0.10041
403,1.59911,0.09969
404,1.59859,0.09899
405,1.59805,0.0983
406,1.59749,0.09762
407,1.59689,0.09694
408,1.59628,0.09628
409,1.59564,0.09563
410,1.59496,0.09498
411,1.59426,0.09434
412,1.5935,0.09371
413,1.59272,0.09309
414,1.59191,0.09248
415,1.59108,0.09189
416,1.59023,0.0913
417,1.58935,0.09073
418,1.58847,0.09019
419,1.58758,0.08965
420,1.58668,0.08914
421,1.58578,0.08866
422,1.58488,0.08819
423,1.58399,0.08776
424,1.58311,0.08734
425,1.58223,0.08695
426,1.58138,0.0866
427,1.58053,0.08627
428,1.57971,0.08597
429,1.57889,0.08568
430,1.57809,0.08542
431,1.57729,0.08517
432,1.57649,0.08492
433,1.5757,0.08469
434,1.5749,0.08446
435,1.57411,0.08423
436,1.57331,0.08399
437,1.5725,0.08375
438,1.57169,0.08351
439,1.57086,0.08324
440,1.57003,0.08297
441,1.56918,0.08268
442,1.56831,0.08236
443,1.56744,0.08204
444,1.56654,0.08172
445,1.56563,0.0814
446,1.56471,0.08108
447,1.56376,0.0808
448,1.56281,0.08053
449,1.56184,0.08031
450,1.56085,0.08013
451,1.55985,0.07999
452,1.55883,0.07992
453,1.55779,0.07992
454,1.55675,0.07996
455,1.55568,0.08013
456,1.55461,0.08035
457,1.55351,0.08066
458,1.5524,0.08109
459,1.55128,0.08158
460,1.55015,0.08219
461,1.549,0.08286
462,1.54784,0.08358
463,1.54666,0.08439
464,1.54547,0.08523
465,1.54427,0.0861
466,1.54306,0.08699
467,1.54185,0.08789
468,1.54062,0.0888
469,1.53938,0.0897
470,1.53813,0.0906
471,1.53687,0.09145
472,1.53561,0.09228
473,1.53434,0.09307
474,1.53306,0.0938
475,1.53177,0.09448
476,1.53047,0.09508
477,1.52917,0.09562
478,1.52786,0.09612
479,1.52652,0.09656
480,1.52518,0.09697
481,1.52382,0.09738
482,1.52242,0.09778
483,1.52101,0.09819
484,1.51957,0.09863
485,1.5181,0.09912
486,1.51661,0.09963
487,1.51507,0.10023
488,1.51349,0.1009
489,1.51189,0.10163
490,1.51023,0.1025
491,1.50854,0.10345
492,1.5068,0.10452
493,1.50501,0.10574
494,1.50318,0.10706
495,1.50129,0.10858
496,1.49936,0.11023
497,1.49738,0.11201
498,1.49535,0.11397
499,1.49328,0.11602
500,1.49118,0.11817
501,1.48904,0.12042
502,1.48687,0.12272
503,1.48467,0.1251
504,1.48245,0.12751
505,1.48021,0.12995
506,1.47794,0.1324
507,1.47566,0.13485
508,1.47336,0.13729
509,1.47105,0.13969
510,1.46874,0.14206
511,1.46641,0.14436
512,1.46408,0.1466
513,1.46175,0.14879
514,1.45941,0.15082
515,1.45707,0.15279
516,1.45472,0.15465
517,1.45239,0.15635
518,1.45004,0.15797
519,1.4477,0.15948
520,1.44534,0.16093
521,1.44297,0.16234
522,1.44058,0.16371
523,1.43817,0.1651
524,1.43573,0.1665
525,1.43326,0.16797
526,1.43077,0.16949
527,1.42823,0.1711
528,1.42565,0.17284
529,1.42305,0.17466
530,1.42038,0.1767
531,1.41768,0.17889
532,1.41493,0.18122
533,1.41212,0.18386
534,1.40927,0.18666
535,1.40637,0.18973
536,1.4034,0.19311
537,1.4004,0.19667
538,1.39733,0.20067
539,1.39421,0.20494
540,1.39105,0.20947
541,1.38783,0.21448
542,1.38459,0.21967
543,1.38132,0.22517
544,1.37805,0.23095
545,1.37478,0.23687
546,1.37153,0.24305
547,1.3683,0.24936
548,1.36508,0.25578
549,1.36193,0.26237
550,1.35881,0.269
551,1.35575,0.27569
552,1.35276,0.28242
553,1.34982,0.28914
554,1.34697,0.29584
555,1.34419,0.30249
556,1.34147,0.3091
557,1.33888,0.31555
558,1.33635,0.32192
559,1.33391,0.32816
560,1.33158,0.33417
561,1.32932,0.34006
562,1.32717,0.34569
563,1.32513,0.35108
564,1.32314,0.3563
565,1.3213,0.36112
566,1.31952,0.36576
567,1.31782,0.3702
568,1.31621,0.37442
569,1.31465,0.37857
570,1.31317,0.3826
571,1.31174,0.38661
572,1.31035,0.39061
573,1.30903,0.39467
574,1.30775,0.39882
575,1.30649,0.40305
576,1.3053,0.40752
577,1.30412,0.41213
578,1.30299,0.41699
579,1.3019,0.42218
580,1.30083,0.42756
581,1.29981,0.43342
582,1.29882,0.43961
583,1.29787,0.44609
584,1.29698,0.45323
585,1.29613,0.46069
586,1.29533,0.46865
587,1.29461,0.47727
588,1.29394,0.48624
589,1.29337,0.49596
590,1.29289,0.50625
591,1.29247,0.51695
592,1.29224,0.52866
593,1.2921,0.54077
594,1.2921,0.55345
595,1.29236,0.56678
596,1.29277,0.58039
597,1.29348,0.59448
598,1.29446,0.60883
599,1.29563,0.62335
600,1.29727,0.63812
601,1.29914,0.65292
602,1.30129,0.66777
603,1.30389,0.68255
604,1.30672,0.69727
605,1.30994,0.71183
606,1.31352,0.72614
607,1.31733,0.7403
608,1.32162,0.75402
609,1.32617,0.76745
610,1.33098,0.78057
611,1.33624,0.79306
612,1.34171,0.80523
613,1.3475,0.81685
614,1.35364,0.82784
615,1.35997,0.83846
616,1.36668,0.84826
617,1.37364,0.85749
618,1.38079,0.86626
619,1.38834,0.87399
620,1.39607,0.88126
621,1.40406,0.8878
622,1.41236,0.89342
623,1.42083,0.89856
624,1.42962,0.90276
625,1.43861,0.90637
626,1.44775,0.90958
627,1.4572,0.91198
628,1.46676,0.91412
629,1.47648,0.91589
630,1.48639,0.91726
631,1.4964,0.91847
632,1.50656,0.91943
633,1.51683,0.92026
634,1.52717,0.92101
635,1.53763,0.92171
636,1.54814,0.92244
637,1.5587,0.9232
638,1.56932,0.92411
639,1.57996,0.92513
640,1.59062,0.92634
641,1.60128,0.92782
642,1.61193,0.92947
643,1.62255,0.93153
644,1.63314,0.93388
645,1.64369,0.9365
646,1.65416,0.93972
647,1.66457,0.94321
648,1.67491,0.94717
649,1.68513,0.95172
650,1.69529,0.95659
651,1.7053,0.96216
652,1.71521,0.96825
653,1.72503,0.97471
654,1.73465,0.9821
655,1.74419,0.98991
656,1.75359,0.9983
657,1.76282,1.00749
658,1.77198,1.01704
659,1.78103,1.02721
660,1.79003,1.03774
661,1.79901,1.04851
662,1.80797,1.05963
663,1.81696,1.07084
664,1.82597,1.08215
665,1.83507,1.09346
666,1.84422,1.10474
667,1.85347,1.1159
668,1.86285,1.12685
669,1.87231,1.13765
670,1.88196,1.14804
671,1.89174,1.15812
672,1.90164,1.16792
673,1.9118,1.17705
674,1.92208,1.18584
675,1.93256,1.19408
676,1.94329,1.2016
677,1.95415,1.20871
678,1.96531,1.21496
679,1.97669,1.22054
680,1.98822,1.22564
681,2.00016,1.22952
682,2.01228,1.23285
683,2.02465,1.23542
684,2.03741,1.23685
685,2.05037,1.23769
686,2.0637,1.23742
687,2.07739,1.23617
688,2.0913,1.23429
689,2.10575,1.23095
690,2.12051,1.22684
691,2.13559,1.22189
692,2.15127,1.21546
693,2.16725,1.20834
694,2.18374,1.20004
695,2.20075,1.19059
696,2.21805,1.18049
697,2.2359,1.16915
698,2.25405,1.15714
699,2.27245,1.14456
700,2.29128,1.13096
701,2.31026,1.11699
702,2.32947,1.10245
703,2.34888,1.08732
704,2.36838,1.0719
705,2.38802,1.05601
706,2.40771,1.03982
707,2.42742,1.02343
708,2.44711,1.00669
709,2.46674,0.98984
710,2.48631,0.97285
711,2.5057,0.95572
712,2.52497,0.93854
713,2.54402,0.92131
714,2.56278,0.90407
715,2.58137,0.88685
716,2.59952,0.86968
717,2.61736,0.85257
718,2.63491,0.83552
719,2.65184,0.81863
720,2.66845,0.80182
721,2.68456,0.78516
722,2.70003,0.76868
723,2.71513,0.75232
724,2.72946,0.73619
725,2.7432,0.72024
726,2.75651,0.70442
727,2.76873,0.68893
728,2.78046,0.67359
729,2.79152,0.65845
730,2.80154,0.64361
731,2.81101,0.62894
732,2.8195,0.61454
733,2.82706,0.60041
734,2.83403,0.58644
735,2.83966,0.57284
736,2.84452,0.55944
737,2.84861,0.54625
738,2.85135,0.5334
739,2.8535,0.5207
740,2.85473,0.50823
741,2.85497,0.49601
742,2.85468,0.48391
743,2.85337,0.47205
744,2.85139,0.46036
745,2.84893,0.44878
746,2.8454,0.43745
747,2.84146,0.42622
748,2.83693,0.41514
749,2.83162,0.40424
750,2.82595,0.39343
751,2.81963,0.38278
752,2.81278,0.37228
753,2.80561,0.36186
754,2.79776,0.35162
755,2.78959,0.34147
756,2.78109,0.33143
757,2.77203,0.32156
758,2.76275,0.31177
759,2.75311,0.3021
760,2.74311,0.29257
761,2.73292,0.28313
762,2.72239,0.27384
763,2.71165,0.26466
764,2.70076,0.25556
765,2.68958,0.24666
766,2.67831,0.23783
767,2.6669,0.22913
768,2.65534,0.22059
769,2.64373,0.21214
770,2.63204,0.20385
771,2.62031,0.19571
772,2.60856,0.18766
773,2.59683,0.17982
774,2.58513,0.1721
775,2.57346,0.1645
776,2.56192,0.15713
777,2.55045,0.14988
778,2.5391,0.14279
779,2.52796,0.13592
780,2.51692,0.12917
781,2.50615,0.12266
782,2.4956,0.11634
783,2.48521,0.11015
784,2.47524,0.10427
785,2.46546,0.09854
786,2.45593,0.09298
787,2.44677,0.08771
788,2.43778,0.08256
789,2.42909,0.07764
790,2.42067,0.07294
791,2.41242,0.06836
792,2.40451,0.06404
793,2.39679,0.05988
794,2.38925,0.05585
795,2.38205,0.05209
796,2.37499,0.04845
797,2.36815,0.04498
798,2.36156,0.04171
799,2.35511,0.03856
800,2.34891,0.0356,

File: Example_Data/matdata/nk_ITM.csv
Wavelength (nm),ITM_n,ITM_k
300,1.59612,0.19968
301,1.59554,0.20032
302,1.59458,0.20077
303,1.59353,0.20128
304,1.59232,0.20188
305,1.59107,0.20287
306,1.58978,0.20403
307,1.58836,0.20545
308,1.58668,0.20674
309,1.58482,0.20794
310,1.58264,0.20884
311,1.58071,0.20996
312,1.57915,0.21138
313,1.57877,0.21385
314,1.57881,0.21673
315,1.57936,0.22028
316,1.57937,0.22378
317,1.57902,0.22722
318,1.5774,0.23034
319,1.57596,0.23386
320,1.57475,0.23787
321,1.57551,0.24364
322,1.57738,0.25015
323,1.58147,0.25788
324,1.58741,0.26561
325,1.59445,0.27322
326,1.60368,0.27909
327,1.61366,0.2823
328,1.62443,0.28262
329,1.63583,0.27456
330,1.64723,0.26261
331,1.65848,0.24387
332,1.66812,0.22414
333,1.67654,0.20473
334,1.68053,0.19166
335,1.68175,0.18363
336,1.6803,0.18043
337,1.6768,0.18159
338,1.67348,0.18294
339,1.67094,0.18388
340,1.67,0.1828
341,1.66975,0.1808
342,1.67003,0.17771
343,1.66979,0.1748
344,1.6691,0.17204
345,1.66708,0.17026
346,1.66479,0.1688
347,1.66214,0.16784
348,1.65973,0.16725
349,1.65751,0.16681
350,1.65588,0.16654
351,1.65446,0.16625
352,1.65322,0.16595
353,1.65204,0.16537
354,1.65081,0.16466
355,1.64951,0.16375
356,1.64818,0.16285
357,1.64687,0.16203
358,1.64562,0.16152
359,1.64448,0.1614
360,1.64342,0.16154
361,1.64253,0.16206
362,1.64172,0.16259
363,1.64099,0.16313
364,1.64038,0.16341
365,1.63981,0.16353
366,1.63929,0.16331
367,1.63877,0.16284
368,1.63825,0.16222
369,1.63763,0.16126
370,1.63695,0.1602
371,1.63617,0.15901
372,1.63522,0.15788
373,1.63417,0.15685
374,1.63294,0.15612
375,1.63151,0.15582
376,1.62997,0.15578
377,1.62828,0.15629
378,1.62664,0.15692
379,1.62505,0.15767
380,1.62375,0.15837
381,1.62263,0.15897
382,1.62187,0.15934
383,1.62144,0.15955
384,1.62119,0.1597
385,1.62126,0.1598
386,1.62147,0.15996
387,1.6218,0.16019
388,1.62228,0.16057
389,1.62281,0.16094
390,1.62341,0.16127
391,1.62403,0.16136
392,1.62466,0.16127
393,1.62528,0.16068
394,1.62585,0.15972
395,1.62639,0.15846
396,1.62683,0.1568
397,1.62721,0.15506
398,1.6275,0.15323
399,1.62766,0.15148
400,1.62774,0.1498
401,1.62766,0.14831
402,1.62747,0.1469
403,1.62721,0.14554
404,1.62679,0.14417
405,1.62631,0.14276
406,1.62574,0.14126
407,1.62507,0.13959
408,1.62435,0.13786
409,1.62351,0.136
410,1.62259,0.13412
411,1.6216,0.13222
412,1.62046,0.13037
413,1.61924,0.12857
414,1.61792,0.12685
415,1.61647,0.12524
416,1.61496,0.12367
417,1.61335,0.12218
418,1.61166,0.12074
419,1.60993,0.11932
420,1.60812,0.11794
421,1.60627,0.11658
422,1.60438,0.11523
423,1.60243,0.11393
424,1.60046,0.11267
425,1.59843,0.11147
426,1.59636,0.11036
427,1.59426,0.10929
428,1.59211,0.10837
429,1.58993,0.1075
430,1.58772,0.1067
431,1.58547,0.10596
432,1.58321,0.10523
433,1.58093,0.10451
434,1.57864,0.10376
435,1.57634,0.103
436,1.57403,0.10217
437,1.57172,0.10131
438,1.56939,0.10044
439,1.56703,0.09959
440,1.56466,0.09877
441,1.56225,0.098
442,1.55979,0.09733
443,1.55731,0.09671
444,1.55476,0.09626
445,1.55217,0.09589
446,1.54955,0.09559
447,1.54687,0.0954
448,1.54418,0.09525
449,1.54145,0.09516
450,1.53871,0.09511
451,1.53594,0.09508
452,1.53317,0.09506
453,1.53039,0.09506
454,1.52761,0.09507
455,1.52486,0.09511
456,1.52213,0.09516
457,1.51944,0.09524
458,1.51681,0.09536
459,1.51422,0.09549
460,1.51171,0.09568
461,1.50926,0.09589
462,1.50684,0.09613
463,1.50445,0.09642
464,1.50204,0.09673
465,1.49962,0.09706
466,1.49713,0.09742
467,1.49459,0.09779
468,1.49194,0.09818
469,1.48917,0.09859
470,1.48634,0.099
471,1.48338,0.09944
472,1.48038,0.09989
473,1.47734,0.10034
474,1.47429,0.10082
475,1.47125,0.1013
476,1.46825,0.10181
477,1.46531,0.10232
478,1.46241,0.10284
479,1.45962,0.10339
480,1.45687,0.10394
481,1.45415,0.10451
482,1.45142,0.10511
483,1.44867,0.10572
484,1.44587,0.10635
485,1.44298,0.10701
486,1.44003,0.10769
487,1.4369,0.10841
488,1.43366,0.10915
489,1.43031,0.10991
490,1.4268,0.11074
491,1.42323,0.1116
492,1.41957,0.11252
493,1.41584,0.11351
494,1.41208,0.11454
495,1.40829,0.11568
496,1.40449,0.11687
497,1.40069,0.11813
498,1.39692,0.11952
499,1.39317,0.12096
500,1.38943,0.12249
501,1.3857,0.12412
502,1.38197,0.12579
503,1.37824,0.12756
504,1.37451,0.12938
505,1.37077,0.13126
506,1.367,0.13323
507,1.36323,0.13524
508,1.35943,0.13731
509,1.35559,0.13946
510,1.35174,0.14164
511,1.34784,0.14392
512,1.34392,0.14628
513,1.33997,0.14869
514,1.33598,0.15124
515,1.33196,0.15385
516,1.3279,0.15656
517,1.3238,0.1594
518,1.31968,0.16232
519,1.31551,0.16538
520,1.31131,0.16856
521,1.30709,0.17181
522,1.30284,0.17521
523,1.29857,0.17869
524,1.29428,0.18225
525,1.28999,0.18592
526,1.28569,0.18966
527,1.28138,0.19348
528,1.27708,0.19739
529,1.27278,0.20134
530,1.2685,0.20539
531,1.26422,0.20949
532,1.25996,0.21366
533,1.25571,0.21796
534,1.25146,0.22232
535,1.24724,0.2268
536,1.24303,0.23143
537,1.23883,0.23613
538,1.23465,0.24103
539,1.23049,0.24606
540,1.22635,0.2512
541,1.22224,0.25659
542,1.21815,0.2621
543,1.21409,0.26779
544,1.21008,0.27369
545,1.2061,0.27972
546,1.20219,0.28599
547,1.19834,0.29242
548,1.19454,0.29899
549,1.19086,0.30584
550,1.18723,0.31281
551,1.18369,0.31997
552,1.18028,0.32736
553,1.17693,0.33487
554,1.17374,0.34262
555,1.17066,0.35053
556,1.16766,0.35855
557,1.16489,0.36681
558,1.16223,0.37516
559,1.1597,0.38363
560,1.1574,0.39224
561,1.15521,0.40092
562,1.15323,0.40972
563,1.15145,0.41858
564,1.14978,0.42749
565,1.14842,0.43647
566,1.14719,0.44547
567,1.14614,0.4545
568,1.14535,0.46355
569,1.14467,0.4726
570,1.14418,0.48164
571,1.14385,0.49066
572,1.14361,0.49966
573,1.14356,0.50862
574,1.14358,0.51755
575,1.14369,0.52643
576,1.14392,0.53524
577,1.14419,0.54402
578,1.14454,0.55272
579,1.14493,0.56134
580,1.14535,0.56991
581,1.14582,0.57841
582,1.14631,0.58689
583,1.14683,0.59536
584,1.1474,0.60388
585,1.148,0.61245
586,1.14864,0.6211
587,1.14934,0.6299
588,1.15007,0.63879
589,1.15088,0.64789
590,1.15174,0.65718
591,1.15265,0.6666
592,1.15367,0.67639
593,1.15475,0.68635
594,1.15591,0.69656
595,1.15722,0.70713
596,1.15863,0.71787
597,1.16027,0.72892
598,1.16215,0.74021
599,1.16418,0.75164
600,1.16668,0.76339
601,1.16942,0.77527
602,1.17246,0.78731
603,1.17604,0.79956
604,1.17989,0.8119
605,1.18424,0.82438
606,1.18909,0.83697
607,1.19424,0.84962
608,1.20011,0.86238
609,1.20638,0.87516
610,1.21306,0.88798
611,1.22046,0.90071
612,1.22817,0.91337
613,1.2364,0.92587
614,1.24516,0.93812
615,1.25421,0.95021
616,1.26387,0.9619
617,1.27388,0.97328
618,1.28419,0.98441
619,1.29511,0.99492
620,1.30627,1.00513
621,1.31782,1.01489
622,1.32981,1.02402
623,1.34203,1.03282
624,1.35471,1.04092
625,1.36766,1.0485
626,1.38081,1.05573
627,1.39427,1.06212
628,1.40779,1.06818
629,1.42141,1.07378
630,1.43502,1.07875
631,1.44861,1.08342
632,1.4621,1.08754
633,1.47542,1.0912
634,1.48864,1.09458
635,1.50151,1.09732
636,1.51417,1.09976
637,1.52658,1.10184
638,1.53848,1.10337
639,1.55013,1.10463
640,1.56131,1.10544
641,1.57198,1.10584
642,1.58236,1.10601
643,1.59211,1.10581
644,1.60151,1.10549
645,1.61059,1.10505
646,1.61907,1.10456
647,1.62729,1.10411
648,1.63511,1.10374
649,1.64247,1.10358
650,1.64959,1.10355
651,1.65622,1.10389
652,1.66253,1.10458
653,1.66859,1.1055
654,1.67411,1.10715
655,1.6794,1.10916
656,1.68437,1.11168
657,1.68892,1.11502
658,1.69327,1.1188
659,1.69728,1.1234
660,1.7012,1.12867
661,1.70507,1.13435
662,1.70908,1.14096
663,1.71329,1.14798
664,1.71774,1.15549
665,1.72279,1.16372
666,1.72821,1.17228
667,1.73431,1.18137
668,1.74124,1.19095
669,1.74869,1.2008
670,1.75738,1.21119
671,1.76691,1.22186
672,1.77721,1.23278
673,1.78916,1.24414
674,1.8019,1.25566
675,1.81589,1.26745
676,1.83143,1.27946
677,1.84779,1.29156
678,1.86574,1.30369
679,1.88468,1.31563
680,1.90432,1.32743
681,1.92543,1.33858
682,1.94707,1.34934
683,1.96947,1.35954
684,1.99277,1.36874
685,2.01649,1.37739
686,2.04093,1.38494
687,2.0659,1.39141
688,2.09119,1.39718
689,2.11714,1.40123
690,2.14337,1.4043
691,2.16992,1.40632
692,2.19693,1.40639
693,2.22415,1.40552
694,2.25171,1.40303
695,2.27957,1.39878
696,2.3076,1.39352
697,2.33587,1.38623
698,2.36419,1.37777
699,2.39252,1.36835
700,2.42071,1.35711
701,2.44876,1.34514
702,2.47659,1.33209
703,2.50398,1.31781
704,2.5311,1.30292
705,2.55764,1.28688
706,2.58361,1.27003
707,2.60919,1.25264
708,2.63372,1.23406
709,2.65769,1.21497
710,2.68097,1.19524
711,2.70303,1.17458
712,2.72447,1.15346
713,2.74476,1.13158
714,2.76388,1.10899
715,2.78226,1.08598
716,2.79899,1.06205
717,2.81478,1.03766
718,2.8297,1.01283
719,2.84301,0.98733
720,2.85563,0.96158
721,2.86718,0.93546
722,2.87754,0.90903
723,2.88724,0.88246
724,2.89569,0.85567
725,2.90326,0.82883
726,2.91021,0.80194
727,2.91571,0.77509
728,2.92059,0.74832
729,2.92463,0.72166
730,2.92746,0.69527
731,2.92968,0.66905
732,2.93082,0.64318
733,2.93096,0.61771
734,2.93049,0.59251
735,2.92863,0.56798
736,2.926,0.54388
737,2.9226,0.52022
738,2.91778,0.49744
739,2.91235,0.47504
740,2.90597,0.45327
741,2.89862,0.43217
742,2.89075,0.41143
743,2.8819,0.39142
744,2.87245,0.37189
745,2.86257,0.35272
746,2.85179,0.33437
747,2.84068,0.31637
748,2.82912,0.29885
749,2.81703,0.28201
750,2.8047,0.26552
751,2.79199,0.24966
752,2.77902,0.23435
753,2.76591,0.2194
754,2.75257,0.20524
755,2.73917,0.19152
756,2.72571,0.17825
757,2.71227,0.16581
758,2.69889,0.15376
759,2.68561,0.14234
760,2.67254,0.13165
761,2.6596,0.12136
762,2.64693,0.11188
763,2.63445,0.10293
764,2.6221,0.09435
765,2.61006,0.08664
766,2.59816,0.07927
767,2.58643,0.07237
768,2.57495,0.0661
769,2.5636,0.06014
770,2.55248,0.05471
771,2.54155,0.04971
772,2.53076,0.04499
773,2.52023,0.04081
774,2.50986,0.03691
775,2.49964,0.03328
776,2.4897,0.03011
777,2.47988,0.02713
778,2.47027,0.02443
779,2.46089,0.02203
780,2.45165,0.01977
781,2.44266,0.01779
782,2.43387,0.01597
783,2.42521,0.01426
784,2.41686,0.01276
785,2.40866,0.01135
786,2.40064,0.01003
787,2.39288,0.00885
788,2.38526,0.00774
789,2.37785,0.00673
790,2.37064,0.00583
791,2.36356,0.00498
792,2.35671,0.00425
793,2.35001,0.00359
794,2.34343,0.00298
795,2.3371,0.00247
796,2.33087,0.00201
797,2.32478,0.00161
798,2.31888,0.00128
799,2.31307,9.80375E-4
800,2.30744,7.43651E-4
